Repository: wpfi930203/chip-failure-analysis

# 芯片失效分析 Skill · Chip Failure Analysis

> 一个可直接装进 WorkBuddy 的**芯片/半导体器件失效分析**技能包：25 个模块 · 五大主题 · 12 节报告模板。

> 从「这颗芯片为什么烧了」一路问到「问题出在哪个工序、该用什么仪器、报告怎么写、怎么闭环」。
---

## 它解决什么问题

失效分析（FA）的难点从来不是"不知道有哪些仪器"，而是**顺序和判据**：

- 现象一堆，但不知道该先电测还是先定位；
- 知道该开封，但不知道用哪种开封法、会不会把证据毁掉；
- 现象齐了，判不出是 EOS 还是 ESD、是键合脱落还是柯肯达尔空洞；
- 结论写了，但说不清是"猜测"还是"能站住的结论"；
- 报告交了，但没定位到工序环节，产线不知道改哪里。

这个技能把上述判断固化成**可检索的模块 + 明确的判据 + 强制向用户确认的接样流程**。

## 五大主题 / 25 个模块

| 主题 | 模块 |
|---|---|
| **① 元器件基础与工艺背景** | `sample-prep`（开封/剥层/切片/FIB/减薄）、`characterization`（OM/SEM/TEM/AFM/X-ray/SAM/AES/SIMS/XPS/FTIR） |
| **② 可靠性与测试标准** | `standards`（考核项目—条件—判据总表）、`standards-jesd22`（JESD22 一手速查：湿热族/温循/功率偏置寿命 A108F/MSL）、`reliability-test-matrix`（项目×条件×机理×标准号四维）、`accel-models`（六大加速模型 + 13 种机理 Ea 速查）、`reliability-stats`（四分布/威布尔/MTTF/抽样）、`hermeticity`（泄漏率/粗检/氦质谱细检） |
| **③ 失效机理** | `mechanism`（模式—机理反查、九类核心机理、功率器件六类特化、ESD 专节）、`mechanism-modern`（HCI/TDDB/NBTI/可动离子/EM）、`app-level-mechanisms`（锡枝晶 ECM、EOS 六类来源、HBM/MM/CDM vs IEC 61000-4-2、Au-Al 柯肯达尔、减薄裂片临界厚度、SOA/EAS/dv/dt）、`bonding-practice`（键合定量专题）、`power-device-reliability`（功率循环/寿命模型族/Bayerer/lift-off 在线监测） |
| **④ 分析流程与方法** | `procedure`（11 步作业单）、`electrical`、`localization`（光探测/EBT/磁显微/红外热像 + 分辨率量级）、`fa-desk-reference`（故障隔离定量分辨率：TDR ~1 mm vs EOTPR <10 µm）、`reasoning`（断口六项任务/裂纹源判读）、`fa-practice-tools`（五步交付物 + 委托接样 10 要点 + 手段选型反查表 + 可复用案例） |
| **⑤ 预防闭环与案例** | `prevention`（FMEA 十步 / FTA 最小割集 / SPC 控制图）、`closed-loop`（FRACAS 归零/四 M）、`case-atlas`（PFA/DPA/CA/FA/EA 分工、仿冒翻新八类、爆米花/分层/开裂递进表、键合缺陷中英术语表、EOS vs ESD 判别）、`report-template`（12 节报告 + 工序六区定位表 + 15 种仪器矩阵 + 接样确认 12 项 + 三种输出格式）、`kb-index`（知识库盘点与覆盖地图） |

完整模块地图与"何时读哪个模块"见 [`SKILL.md`](SKILL.md)。

## 快速开始

### 装到 WorkBuddy（用户级）

```bash
git clone https://github.com/wpfi930203/chip-failure-analysis.git \
  ~/.workbuddy/skills/chip-fa-analysis          # 注意：目录名必须是 chip-fa-analysis
cd ~/.workbuddy/skills/chip-fa-analysis
python tools/sync_meta.py                        # 生成 _user_meta.json（中文名 + 图标）
python tools/verify_meta.py                      # 校验展示名与图标链路
```

重启 WorkBuddy，技能面板即出现「芯片失效分析 Skill」与芯片图标。

> **为什么不能直接克隆成 `chip-failure-analysis` 目录？**
> 技能的运行期身份取 `SKILL.md` 的 `frontmatter.name`（= `chip-fa-analysis`），
> 但**目录名**会影响 `frontmatter.name` 缺失时的回落与 `overrideKey` 稳定性。
> 一律用 `chip-fa-analysis` 作为目录名，最省事。

### 日常调用

```
/chip-fa-analysis MOS 金线键合脱落，可能是什么因素导致的
/chip-fa-analysis 脱板就好了、加大电流又恢复，这是什么机理
/chip-fa-analysis 帮我出一份失效分析报告
```

技能在接样阶段会**先按 12 项清单向你确认信息**（失效阶段 / 批次聚集性 / 封装形态 / 已做检测 / 应用环境 …），
再给分析方案——避免在信息不足时给出看似完整实则空洞的结论。

## 目录结构

```
chip-fa-analysis/
├── SKILL.md                 总纲：四层目标、三条铁律、11 步程序、模块地图、跨库去重与冲突裁决
├── test-prompts.json        22 组模块触发测试（正例 / 诱饵 / 边界），含防误用用例
├── references/              25 个知识模块（模块地图见 SKILL.md）
├── icons/                   logo.png（200×200）+ logo.svg（矢量源）+ README.md（设计说明）
├── tools/                   可复现工具链（见下）
├── CHANGELOG.md             版本历史
├── VERSIONING.md            版本策略与发版流程
└── LICENSE                  许可与来源声明
```

### tools/ 工具链

| 脚本 | 作用 |
|---|---|
| `make_icon.py` | 纯 Pillow 手绘生成 `icons/logo.png` + `logo.svg`（确定性，无外部 API） |
| `preview_icon.py` | 输出「2× 原图 + 32/40/64/100/200px 缩略条」对照图，用于**渲染后目视复核** |
| `sync_meta.py` | 生成 `_user_meta.json`：中文展示名 + 图标绝对路径 |
| `verify_meta.py` | 按 WorkBuddy 真实代码路径模拟解析，打印展示名 / iconUrl / PNG 签名 |
| `install.py` | 一键：拷贝 → 刷 meta → 逐文件 SHA256 校验 → 自动复核；多出的文件只报告不删除 |
| `bump_version.py` | 一次改完 4 处版本号（`SKILL.md` / `test-prompts.json` / `sync_meta.py` / `README.md` 徽章）；不带参数则只查询版本分布 |
| `release.py` | **一键发版**：体检 → 建仓 → 推送 main → 推标签 → 用 CHANGELOG 建 Release。自包含（owner/repo 取自 `git remote`）；`--check` 只体检，`--create-repo` 自动建仓 |

### 发布新版本

```bash
python tools/bump_version.py 5.0.4     # 4 处版本号一次改完

## 一个必须知道的坑：WorkBuddy 不读 frontmatter 的 `displayName` / `icon`

在 WorkBuddy 桌面端，`SKILL.md` 的 frontmatter 白名单只有
`name / description / description_zh / description_en / when-to-use / allowed-tools / disable / disable-model-invocation / user-invocable / license`。
**写 `displayName:` 和 `icon:` 会被静默丢弃。**

真正生效的是技能目录下的 `_user_meta.json`：

| 环节 | 取值 |
|---|---|
| 展示名 | `parseSkillFile()` 的 `name = meta?.name \|\| frontmatter.name \|\| 目录名`，中文环境最终落到 `meta.name` |
| 图标 | `iconUrl = (meta.iconLocalPath 存在 ? localFileUrl : meta.iconSource)`，`iconLocalPath` 必须是**绝对路径且文件存在** |

所以本仓库 **不提交 `_user_meta.json`**（每台机器的绝对路径不同），改为 clone 后跑一次
`python tools/sync_meta.py` 现场生成。完整证据链见 [`icons/README.md`](icons/README.md) 第六节。

另有两条硬约束：

1. **`frontmatter.name` 不要改成中文**——agent-cli 的 `skill.name` 与 `settings.json` 的 `skillOverrides` 键都用它，改了会断掉 `/技能名` 调用与开关。
2. **界面「导入 / 重装」会 `rm -rf` 目标目录并覆盖 `_user_meta.json`**，中文名与图标会丢；重跑 `tools/sync_meta.py` 即可。

## 来源与诚实边界

**来源分级**（`L1` 一手标准/手册 > `L1.5` 翻译版 > `L2` 二手文章）：

| 等级 | 来源 |
|---|---|
| L1 | 专著 5 本（《电子元器件失效分析技术》、典型案例集、可靠性专著 2 本、失效分析基础第 2 版）· ASM Desk Reference 7th Ed. (2019) · JEDEC JESD22 系列（A101/A102/A104/A105/A106/A108F/A109B/A110/A118/A122A）· IPC/J-STD-020E |
| L1.5 | IPFA 2019 功率器件可靠性教程 · 部分标准翻译版 |
| L2 | 半导体行业公众号与技术文章（应用级机理、试验矩阵、FA 实操三者主要来自此层） |

**边界（不掩饰）**：

File: references/23-reliability-test-matrix.md
# 可靠性试验项目 × 条件 × 机理 × 标准 映射矩阵（RTMAP 模块）

> **源**：IMA 订阅库 3「芯片应用失效分析」04 类《集成电路可靠性试验项目、方法及标准汇总》（2026-03-04，L2）+《一文说透双85》(L2) + MIL-STD-883 HTOL 方法1005（网页，L2）+《环境试验与可靠性试验的6点关系》(L2)。
> **增量定位**：模块 6（应力试验）讲"怎么做试验"、模块 17（JESD22 一手）讲"标准条文"；本模块补的是**横向对照**——一个项目对应什么条件、激发什么机理、挂哪个标准号，用于**从失效机理反查该做什么试验 / 从试验项目正查可能暴露什么缺陷**。
> **裁决**：标准修订号以模块 17 的现行一手修订为准（本源引用多为旧修订号）；数值判据若与一手冲突，取一手。

## 一、浴缸曲线与三阶段失效归因（选试验的起点）

| 阶段 | 名称 | 失效率趋势 | 主导原因 | 对应试验取向 |
|---|---|---|---|---|
| Region I | 早夭期 Infancy | 快速下降 | 设计与生产缺陷 | **筛选/早期失效率**（EFR、老化筛选、PAT） |
| Region II | 使用期 Useful life | 基本恒定 | 随机（温度波动等） | 随机失效监控，不做加速筛选 |
| Region III | 磨耗期 Wear-out | 快速上升 | 长期老化 | **寿命/磨耗试验**（HTOL、TC、EM、HCI） |

> 判定用途：先按失效发生的时间位置归入某一区，再选试验——早夭期问题查工艺缺陷，磨耗期问题查寿命模型与加速因子。

## 二、寿命类试验（Life test）

| 项目 | 目的 | 条件 | 激发的失效机理 | 标准号 |
|---|---|---|---|---|
| **EFR** 早期失效率 | 评估工艺稳定性、加速暴露天生缺陷、剔除早夭品 | 规定时间内动态提升温度与电压 | 氧化层缺陷、金属刻镀缺陷、离子玷污 | JESD22-A108（源标 A108-A）、EIAJED-4701-D101 |
| **HTOL / LTOL** 高/低温操作寿命 | 评估超温超压下器件耐久力 | 125 ℃、1.1 VCC、动态 | 电迁移、氧化层击穿、相互扩散、参数不稳定、离子玷污 | MIL-STD-883 方法1005.8、JESD22-A108（源标 A108-A）、EIAJED-4701-D101 |

**HTOL 时长—等效使用年限换算（L2 经验值，非标准判据，仅供量级估计）**
| 条件 | 1000 h | 2000 h |
|---|---|---|
| 125 ℃ | ≈ 4 年 | ≈ 8 年 |
| 150 ℃ | ≈ 8 年 | ≈ 28 年 |

> ⚠️ 该换算来自 L2 公众号，**不是 JEDEC/MIL 判据**。正式结论须用阿伦尼乌斯模型（模块 14）按实际 Ea 自行计算，并在报告中注明模型与 Ea 取值来源。

## 三、环境类试验（Environmental）

| 项目 | 目的 | 条件 | 激发机理 | 标准号 |
|---|---|---|---|---|
| **PRE-CON** 预处理 | 模拟 IC 从生产到上板前存储/回流耐受 | 按 MSL 分级（回流前吸湿） | 爆米花效应、分层 | J-STD-020（见模块 17） |
| **THB** 温湿度偏压 | 评估高温高湿偏压下抗湿气能力 | 85 ℃ / 85 %RH / 1.1 VCC / 静态偏压 | **电解腐蚀** | JESD22-A101（源标 A101-D）、EIAJED-4701-D122 |
| **HAST** 高加速温湿度偏压 | 同 THB 但加速 | 130 ℃ / 85 %RH / 1.1 VCC / 2.3 atm | **电离腐蚀、封装密封性** | JESD22-A110 |
| **PCT** 高压蒸煮 | 评估高温高湿高压抗湿能力（**不加偏压**） | 130 ℃ / 85 %RH / 15 PSIG（≈2 atm） | **化学金属腐蚀、封装密封性** | JESD22-A102、EIAJED-4701-B123 |
| **TCT** 温度循环 | 评估不同 CTE 材料界面接触良率（**空气循环**，偏 package） | Cond B: −55~125 ℃；Cond C: −65~150 ℃ | 介质断裂、导体/绝缘体断裂、**界面分层** | MIL-STD-883 方法1010.7、JESD22-A104（源标 A104-A）、EIAJED-4701-B-131 |
| **TST** 温度冲击 | 同上（**液体循环**，偏 wafer） | Cond B: −55~125 ℃；Cond C: −65~150 ℃ | 介质断裂、材料老化（**含键合线**）、导体机械变形 | MIL-STD-883 方法1011.9、JESD22-B106、EIAJED-4701-B-141 |
| **HTST** 高温储存 | 评估不工作状态下长期高温寿命 | 150 ℃ | 化学与扩散效应、**Au-Al 共金（金属间化合物）** | MIL-STD-883 方法1008.2、JESD22-A103、EIAJED-4701-B111 |
| **可焊性** Solderability | 评估引脚上锡可靠度 | 蒸汽老化 8 h → 浸入 245 ℃ 锡锅 5 s | 引脚氧化/润湿不良；**判据：≥95 % 良率** | MIL-STD-883 方法2003.7、JESD22-B102 |
| **SHT** 耐焊接热 | 评估对瞬间高温敏感度 | 浸入 260 ℃ 锡锅 10 s | 封装开裂、分层；**判据：按电测结果** | MIL-STD-883 方法2003.7、EIAJED-4701-B106 |

**THB / HAST / PCT 三者的选择判据**
```
需要偏压 + 常规加速        → THB（85℃/85%RH，即"双85"）
需要偏压 + 更快            → HAST（130℃/85%RH，加 2.3 atm 压力，时间可缩短）
不加偏压 + 只考核密封/腐蚀 → PCT（15 PSIG，湿度条件更严酷）
```
> 双 85 判据补充（L2）：85 ℃/85 %RH 是"温湿度偏压"的常规组合，其加速作用来自水汽渗入与偏压下的电化学反应耦合；**仅做双 85 而不加偏压时，不能激发电解腐蚀类机理**，与 THB 不等价。

## 四、耐久性试验（Endurance，非易失存储器）

| 项目 | 目的 | 条件 | 标准号 |
|---|---|---|---|
| 周期耐久性 Endurance Cycling | 评估多次擦写后 NVM 保持能力 | 室温或更高，读写 **100 k ~ 1000 k** 次 | MIL-STD-883 方法1033 |
| 数据保持 Data Retention | 加速存储节点电荷损失 | 高温写入后多次读取验证；150 ℃ | MIL-STD-883 方法1033 |

## 五、环境试验 vs 可靠性试验：六点区别（选题判据）

二者常被混用，按以下六个维度区分：
1. **试验目的**（适应性验证 vs 寿命/失效率量化）
2. **所用环境应力数量**（单/少 vs 多应力组合）
3. **环境应力值选用准则**（极值包络 vs 加速模型推导）
4. **试验类型**（定性通过/失败 vs 统计寿命）
5. **试验时间**（固定短时 vs 与寿命目标挂钩）
6. **试验终止判据**（功能是否正常 vs 达到规定失效率/退化量）

## 六、温度致退化的多物理场路径（机理清单）

高温、温度循环、温度梯度、快速温度瞬变分别通过不同路径致病，覆盖元器件、基板与互连三个层级：
- **稳态高温** → 扩散、IMC 生长、氧化、参数漂移
- **温度循环** → CTE 失配 → 界面分层、焊点疲劳、键合线老化
- **温度梯度** → 局部热应力集中 → 开裂
- **快速瞬变** → 热冲击 → 脆性断裂

## 七、反查速用表（从机理/缺陷反查应做试验）

| 你怀疑的缺陷 | 优先试验 |
|---|---|
| 氧化层缺陷、离子玷污、早夭 | EFR、HTOL |
| 电迁移、互连扩散 | HTOL（125 ℃/1.1 VCC 动态） |
| 湿气侵入 + 偏压腐蚀（塑封分层、爆米花） | PRE-CON → THB / HAST |
| 封装密封性、化学腐蚀 | PCT、HAST |
| CTE 失配分层、焊点疲劳 | TCT（package） |
| 晶圆/芯片本体热疲劳、键合线老化 | TST（wafer） |
| Au-Al 共金、IMC 生长 | HTST（150 ℃） |
| 上锡/回流耐受 | 可焊性（245 ℃/5 s）、SHT（260 ℃/10 s） |
| NVM 擦写寿命/电荷保持 | Endurance Cycling、Data Retention |

## B · 边界

1. 本模块的条件与标准号取自 **L2 公众号与网页**（2026 年），**修订号多为旧版**（A108-A、A104-A、A101-D）。正式引用前须以 JEDEC/MIL 现行版核对，并与模块 17 的一手条目对齐。
2. "125 ℃ 1000 h ≈ 4 年"等换算为**经验值**，不是标准判据；不得作为对外结论的唯一依据。
3. **未取原文因而未写入**的内容：HAST 对塑封器件分层的影响（GJB 7400 军用塑封筛选，库 3 04 类 PDF 不可取）、AEC-Q 全系试验矩阵（库 8 不可取）、MIL-STD-883 方法1014 检漏限值（尚无一手源）。此三项为当前**标准侧最大缺口**。
4. 本模块不含抽样方案与威布尔分析——见模块 12。

File: references/24-app-level-mechanisms.md
# 应用级与封装界面失效机理（APPMECH 模块）

> **源**：IMA 订阅库 3「芯片应用失效分析」01/02/03 类逐篇蒸馏（2026-10-02）。源等级 **L2**（公众号/网页）。
> **增量定位**：模块 7（通用机理）、模块 16（现代五机理）覆盖**芯片本体**（HCI/NBTI/TDDB/EM 等）；本模块补的是**芯片之外**——封装界面、键合体系、板级/应用级、以及 EOS/ESD 的**来源分类与防护**。这些正是功率模块与塑封器件失效的高发区。
> 与已有模块冲突时：机理的**物理描述**取更具体者，**数值判据**取一手标准。

## 一、失效模式 → 机理对照（定位起点）

| 失效模式 | 主要机理 |
|---|---|
| **开路** | EOS、ESD、电迁移(EM)、应力迁移(SM)、腐蚀、**键合点脱落**、紫斑、机械应力、热致应力 |
| **短路 / 漏电** | PN 结缺陷、PN 结穿钉、EOS、介质击穿（TDDB、针孔缺陷）、水汽、**金属迁移**、界面态、离子导电 |
| **参数漂移** | 氧化层电荷、钠离子玷污、表面离子、**芯片裂纹**、热载流子(HC)、辐射损伤 |
| **功能失效** | EOS、ESD、**Latch-Up 闩锁** |

> 用法：先由电测把失效归入这四类之一，机理清单即缩小到 4–9 项，再按"是否需要偏压/是否随时间演化/是否可复现"逐项排除。

## 二、电化学迁移（ECM）与锡枝晶【重点：间歇性短路首选解释】

**典型案例（MOSFET，可靠性试验后 DS 短路、GS 正常）**
- 现象：在板复测稳定失效；**脱板后 DS 电阻恢复正常、IDSS 合格**；在板不限流复测时大电流使短路"自愈"。
- 定位：高分辨率 X-ray 见 DS 焊盘绝缘间隙处**树枝状/毛刺状**物质跨接两焊盘；3D X-ray 确认三维生长路径 → **锡(Sn)迁移**。
- 机理链：PCBA 表面助焊剂残留（高温下吸微量水并释放活性离子）+ DS 间高电压强电场 → 阳极(Drain)的 Sn 被氧化成离子 → 经残留物形成的电解质薄层向阴极(Source)迁移并还原沉积 → 锡离子持续堆积形成**锡桥**。
- **"自愈"机制**（两因，均为误导源）：
  1. 拆卸的机械应力/热/清洗破坏脆弱枝晶；
  2. 枝晶截面积微小、载流能力极弱，不限流复测时焦耳热瞬间熔断锡桥。
- ⚠️ 判据价值：凡"**脱板即好 / 加大电流即恢复**"的间歇性短路，**优先怀疑板级或封装表面的 ECM**，而非芯片本体；且不可因"自愈"判为偶发/误报。

## 三、EOS 过电应力：六类来源（排查清单）

1. **电浪涌** — 瞬时功率极大。
2. **操作失误** — 如 DIP 器件反插致电源/地反接，PN 结隔离二极管正偏出现约 **100 mA** 正向电流，随通电时间加重；TO-5 金属壳管脚插错/相碰；调试表笔桥接短路；检测点位置不当引入异常电压。
3. **多余金属物** — 管脚根部锡渣、印制板多余锡渣/导线头/细金属丝/金属屑等可动多余物，引起输出对电源或地短路。
4. **烙铁/仪器漏电** — 引出端与漏电烙铁、仪器机壳相碰。最易受损：带 MOS 电容的 IC、MOS 电路、微波 IC、STTL/LSTTL、单稳与振荡器、A/D 与 D/A、高精度运放、LSI/VLSI。
   - 隐蔽性提示：单稳电路表现为**脉宽漂移**、振荡器表现为**频率漂移**，易被误判为"没调好"；更换定时 R/C 后参数可恢复，但工作一段时间**再次漂移**。
5. **CMOS 闩锁（可控硅效应）** — 触发后功耗可达 **50~200 mA** 并烧毁；正常条件满足 `VDD > Vout > Vss`、`VDD > Vin > Vss` 时不发生；无**限流保护**必烧毁。
6. **CMOS 振荡致功率过荷** — 任一输入端**浮空**即自激振荡；输入缓慢变化脉冲使输入端停留在 VDD/2 时间延长、输出不稳定时间延长而诱发振荡，功耗可达 **200 mA**。
   - 防振荡三法：**任何情况下不允许输入端浮空**；限制上升/下降时间——普通 CMOS **tr < 10 μs**，计数器/移位寄存器 5 V 时 **< 5 μs**、10 V 时 **< 1 μs**、15 V 时 **< 200 ns**；用施密特触发器整形。

## 四、ESD 静电放电

**两类失效**
- **突发性失效**：受 ESD 损伤后突然完全丧失功能——开路、短路或参数严重漂移。
- **潜在性失效**：能量较低，仅造成轻微损伤，上电后电参数仍合格或略变，但**抗过电能力已明显削弱**，后续工作应力下继续退化、寿命显著缩短。
  - ⚠️ 潜在性失效是 ESD 最危险形态：出厂检验无法拦截，失效推迟到现场。

**三模型（器件级）与系统级标准的分工**
| 层级 | 模型/标准 | 模拟对象 | 用途 |
|---|---|---|---|
| 器件级 | **HBM** 人体模型 | 人体带电接触器件 | 器件 ESD 敏感度分级 |
| 器件级 | **MM** 机器模型 | 机器/金属带电 | 补充分级 |
| 器件级 | **CDM** 带电器件模型 | 器件自身带电后对地放电 | **与 HBM/MM 机理完全不同**；先进节点下往往是更严苛的瓶颈 |
| 系统级 | **IEC 61000-4-2 / GB-T 17626.2** | 整机/系统的 ESD 抗扰度 | 产品整机验收；与器件级分级**不可互相替代** |

- 选型规则：器件级标准用于**选型与器件分级**；系统级标准用于**整机抗扰度验收**。二者数值不可换算。
- 器件级损伤形态：薄绝缘层穿透、MOSFET/CMOS 栅极损毁、触发器锁死、PN 结正/反向短路、内部焊接线或铝线熔化。

**防护设计（板级）**
- **TVS** 选型用于接口/总线瞬态钳位。
- **二极管钳位**：利用正向偏置或反向击穿电压泄放 ESD。
- **SCR（硅控整流器）**：瞬态电压大时生成闩锁效应，触发后将被保护接口接到地直至完全放电。
- PCB 侧常规做法：数据线/电源线上加去耦电容与钳位器件构成泄放通路。

## 五、键合体系与封装界面【功率模块重点】

**1) Au-Al 体系**
- 高温贮存下 **IMC 生长导致柯肯达尔空洞**是 Au-Al 键合长期可靠性的经典失效。
- 焊盘加固方案：在 Al 焊盘表面制备 **Cu/Ni/Au 凸块**。效果：焊盘强度大幅提升，避免键合时击穿焊盘下介质层导致短路；**Ni 层**有效阻挡高温贮存时 IMC 生长引起的柯肯达尔空洞。
- 工艺窗口：常规芯片 Al 焊盘金丝键合**工艺窗口小**。

**2) 键合线替代材料（成本驱动）**
- 金价十年涨至 5 倍以上 → 镀钯铜线（Pd-coated Cu）与银合金线（Ag alloy）替代金线。
- 风险点：存储器件的 **Al 焊盘较薄**，对键合工艺更敏感，替代线材需专门验证。

**3) 载流能力**
- 小线径键合金丝熔断电流：理论计算有局限，需实测；高集成度/多 I/O/高频封装中**小线径金丝熔断特性研究较少** → 设计应基于实测熔断电流给安全设计电流，而非理论公式。

**4) 键合工艺变更风险**
- BSOB（金线焊在金球上）改 Normal Bond（金线焊在金手指上）等工艺变更，必须做**可制造性分析**后再导入（COB/摄像头模组类高发）。

**5) IMC 与阻挡层**
- IMC 是焊料与基材（Cu、Ni 等）界面互扩散反应产物，是焊点形成的标志，也是可靠性薄弱层。
- **Ni 阻挡层**作用：阻挡 Cu-Sn 快速扩散形成粗颗粒 IMC；阻挡锡帽中 Ag 向 Cu 扩散。产物形态：Ni₃Sn₄ 与少量 Cu（**<0.4 %**）生成**针状** (Ni,Cu)₃Sn₄；与过量 Cu 生成**短棒状** (Ni,Cu)₆Sn₅，可延长焊点寿命。

## 六、塑封与芯片级特有缺陷

| 缺陷 | 机理 / 特征 | 判别要点 |
|---|---|---|
| **塑封焊锡污染** | PCB 焊锡污染塑封体（区别于常见的水汽+离子污染）；失效品加热+再老化会出现"变好→再次失效" | 塑封体元素成分分析；**原理上不可恢复** |
| **芯片背金/背银脱落** | 背金属承担欧姆接触、散热通道、共晶/粘贴附着界面；脱落后接触电阻增大 | 影响贯穿减薄、划片、固晶到使用阶段 |
| **减薄裂片（Crack）** | 100–150 μm 是晶圆由"刚性"向"柔性"过渡的**临界厚度**：既保留脆性又开始对内应力极敏感 | 磨削、传输、解胶过程中产生隐裂/碎片 |
| **塑封分层** | 湿气+回流/高温 → 界面分离 | C-SAM；与 PRE-CON/THB/HAST 联动 |
| **封装翘曲** | 与材料 CTE、体积、温度变化量相关；堆叠芯片 FPBGA 尤为敏感 | 翘曲仿真 + DOE |

## 七、器件本体机理补充（与模块 7/16 增补，非替代）

| 机理 | 要点 |
|---|---|
| **DIBL 漏致势垒降低** | 漏极电压升高削弱源-沟道间电势壁垒 → 关态仍有漏电流；尺寸微缩（3 nm/2 nm）下的关键漏电来源 |
| **GOI 栅氧完整性** | 栅氧缺陷/击穿，属前端可靠性基础项 |
| **闩锁 Latch-Up** | Bulk FinFET 中 **Deep N-well 诱发闩锁**是已知挑战；嵌入式 Deep-Nwell 收集极可提升多功能 IO 缓冲器抗闩锁能力 |
| **功率 MOSFET SOA** | 由 Ron、IDM、PDM、U(BR)DS 共同界定：UDS 小 → 受 Ron/IDM 限；UDS 中 → 受 PDM 限；UDS 大 → 受 U(BR)DS 限；**脉冲持续越长，温升影响越大，SOA 越小** |
| **EAS 单脉冲雪崩能量** | 串联感性负载单次关断可承受的最大能量（J）；值越大越耐瞬间过压/过流 |
| **dv/dt 失效** | 半桥硬开关中两管交替导通，VDS 变化率超限致烧毁 |
| **功率双极晶体管三问题** | **发射极去偏置**（外基区/发射区压降致电流分布不均，跨导高使其极敏感）、**热击穿**、**二次击穿** |
| **辐射致失效** | 自然（宇宙射线）与人造（反应堆）源；损伤分永久损伤（晶格破坏/深能级缺陷）等类别 |
| **Al 与 Au-Al 界面效应** | 与封装/应用相关的界面退化（与第五节同源） |

## 八、先进封装带来的 FA 难点（CSP / SiP）

- 封装尺寸缩小使**故障定位到单个 Die 或 Die 间接口**极具挑战；SiP 复杂度进一步提升。
- 传统"光学故障隔离 + 电气探测 + 基于扫描的测试"在 2 nm 及以下、小芯片（chiplet）、背面供电、混合键合等新架构下**已不够用**：缺陷更难发现、修复成本更高、调试周期变长、良率学习变慢。

## B · 边界

1. 本模块全部条目源等级 **L2**（公众号/网页，2025–2026 年）。数值（100 mA、50~200 mA、tr 限值、厚度 100–150 μm、Cu<0.4 %）为**源文给出的量级**，用于排查定位，不作为标准判据。
2. **未取原文故未写入**：半导体激光器失效机理、介电击穿、Deep-Nwell 闩锁两篇 PDF、芯片堆叠 FPBGA 翘曲 PDF（库 3 02 类，不可取）。
3. 机理的**定量寿命模型**不在本模块——见模块 14（加速模型）与模块 19（功率器件寿命模型族）。
4. EOS 与 ESD 的**判据区分表**在模块 22；本模块只给来源分类与防护，避免重复。

File: references/25-fa-practice-tools.md
# 失效分析实操：委托、步骤、手段选型与案例（FAPRAC 模块）

> **源**：IMA 订阅库 3「芯片应用失效分析」01/02/06 类逐篇蒸馏（2026-10-02）。源等级 **L2**。
> **增量定位**：模块 1（procedure）给流程骨架、模块 5（characterization）给表征技术、模块 18（report-template）给报告格式。本模块补的是**实操层**——接样前问什么、手段怎么按失效类型选、以及可直接复用的判读案例。
> 与模块 1/5/18 重叠处以本模块为"实操注记"，不覆盖其流程定义。

## 一、FA 五步（含每步的交付物）

| 步 | 动作 | 具体做法 | 交付物 |
|---|---|---|---|
| 1 | **明确分析对象** | 与委托方沟通失效发生状况；确定发生在**设计/生产/检测/储存/传送/使用**哪一阶段；请委托方详述失效现象与前后操作 | 失效背景卡 |
| 2 | **确定失效模式** | 两条腿：**电学测试** + **显微镜观察**。立体显微镜看外观标志完整性、机械损伤、腐蚀痕迹；金相/SEM 看失效部位形状、大小、位置、颜色、机械与物理特性 | 失效模式判定 |
| 3 | **判断失效原因** | 候选集：设计缺陷、材料质量、制造过程、运输/储存条件、操作过载；**多数失效是一系列串行事件** | 原因假设集 |
| 4 | **研究失效机理** | 用分析/试验/观测设备验证；须把失效顺序与原始症状对照；**必要时用合格同批器件做同种破坏性试验，观察是否复现相似现象**（模拟验证/反复验证） | 机理结论（含模拟复现） |
| 5 | **提出预防措施** | 反馈设计、工艺、使用单位；需 FA 工程师与**可靠性/工艺/设计/测试**工程师协作 | 改进建议清单 |

**关键方法论点**：第 4 步的"**用合格同批器件做对照破坏性试验**"是区分"猜测"与"结论"的分水岭——不能复现的机理只能称为假设。

## 二、委托失效分析的关键要点（接样确认）

委托方常问三件事——"难不难""能不能找到原因""要多久"。负责任地回答前必须先拿到：
1. 失效发生阶段（设计/生产/检测/储存/传送/使用）
2. 失效现象的可复现性（在板复现 / 脱板消失 / 间歇）
3. 同批次是否聚集、聚集比例
4. 已做过的检测项目与结果（避免重复破坏）
5. 样品数量与可动用数量（破坏性手段需要备件）
6. 是否有合格同批件可做对照
7. 样品当前状态（已开封/已切割/已清洗会毁掉哪类证据）
8. 失效前后的操作与应力史（电、热、机械、湿）
9. 期望结论的用途（8D / 供应商索赔 / 设计改版）
10. 时间约束与可接受的破坏程度

> ⚠️ 顺序纪律：**先无损后破坏、先非破坏性电测后开封**。样品一旦被清洗或拆卸，ECM 枝晶类证据即被破坏（见模块 24 第二节）。

## 三、FA 结果输出要求（企业实践）

- 头部企业（如华为海思）对 FA 报告有逐项内容要求，属于**报告规范级**约束；具体条款以委托方下发的模板为准。
- 通用底线：结论、证据链、机理、改进建议**四者必须闭环**；任何一项缺失，报告应明确标注"未验证"。

## 四、手段选型：按失效类型反查

| 情境 | 首选手段 | 判读要点 |
|---|---|---|
| 芯片表面无异常，怀疑内部损伤点 | **EMMI 微光显微镜** | 内部缺陷**无损定位**；某模拟开关案例：EMMI 定位损伤点后再以**静电模拟试验**验证失效原因，形成闭环 |
| 怀疑焊盘间金属迁移/桥接 | **高分辨率 X-ray → 3D X-ray** | 看绝缘间隙处**树枝状/毛刺状**跨接物；3D 重建确认空间生长路径（锡枝晶） |
| 先进封装 bump 成分/尺寸 | **XRF** | 量测范围覆盖 μ-Bumps **10–40 μm**、Bumps/Cu Pillars **40–250 μm**、**300–800 μm** 等尺度 |
| 晶圆表面金属污染 | **TXRF** | **表面粗糙度是 TXRF 数据可靠性的关键参数**：粗糙会引发 X 射线衍射、破坏全反射条件；待测晶圆通常要求极光滑 |
| 材料/成分广谱筛查 | **16 种材料分析方法**速查：UV、IR、NMR、MS、GC、GPC、TG、TMA、TEM、SEM 等 | 按"有机/无机、成分/结构、表面/体相"三轴选 |
| 热-机械应力致开裂/分层 | **热力顺序耦合仿真**（ABAQUS / ANSYS） | 温度载荷 → 热应力分布 → 与裂纹/分层位置对照 |
| 键合线/焊点缺陷 | 推拉力测试 + 金相切片 + SEM/EDX（见模块 5） | 与模块 24 第五节的 IMC 形态判读联动 |

## 五、可直接复用的判读案例

| 案例 | 现象 | 定位手段 | 根因 |
|---|---|---|---|
| **MOSFET DS 间歇性短路** | 在板失效、脱板正常、大电流后"自愈" | X-ray → 3D X-ray | 助焊剂残留 + 偏压 → **锡枝晶 ECM**；自愈是枝晶被机械破坏或焦耳热熔断 |
| **模拟开关内部损伤** | 芯片表面无异常 | EMMI 定位 + 静电模拟试验验证 | ESD 类损伤 |
| **半孔焊接上锡不良** | 焊接不良 | 8D 流程 | 归入工艺改进项（8D 报告实例） |
| **显示模组 IC bonding 腐蚀** | bonding 腐蚀 | 工序排查定位到 Plasma 站点 | 槽底/槽壁累积的 **Plasma 结晶体**；异物成分与重现试验均证实 |
| **背光模组膜材褶皱** | 寿命实验 6/16 膜皱、冷热冲击 2/5 膜皱 | 条件复现（65 ℃ 90 %RH 35 h→65 ℃ 烤 1 h；−40~75 ℃ 循环） | 膜材与贴合件在热湿循环下的尺寸失配 |
| **CSP/SiP 故障定位** | 定位不到失效点 | — | 封装缩小使**定位到单 Die / Die 间接口**成为主要难点（非缺陷本身） |

## 六、先进节点对 FA 的挑战（趋势，L2）

- 2 nm 及以下、小芯片（chiplet）、背面供电、混合键合等新架构使传统"光学故障隔离 + 电气探测 + 基于扫描的测试"失效。
- 后果：缺陷更难发现、修复成本更高、调试周期变长、良率学习速度变慢。
- 应对方向（登记，未取原文故不展开）：nanoprobing、laser stimulation、scan diagnosis、2.5D/3D 封装级故障隔离——见模块 3 的缺口登记。

## B · 边界

1. 本模块条目均为 **L2** 源（公众号/网页）。手段的量测范围（如 XRF 的 10–40 μm / 40–250 μm）来自源文示例，**不构成设备规格承诺**，具体以本机设备能力为准。
2. "华为海思 FA 分析基本要求"仅登记其存在与性质，**未取原文**，未写入具体条款。
3. 未取原文故未写入：超大规模集成电路测试、Linear-IC 电性测试及失效分析（库 3 06 类 PDF，不可取）。
4. 报告**格式模板**见模块 18，本模块不重复。

File: references/accel-models.md
# 模块 14 · 加速模型与活化能（v3.1.0，源自 IMA 知识库蒸馏）

> **源等级声明**：蒸馏自 IMA 知识库文章《再谈活化能/激活能 Ea：可靠性的寿命密码》（含可靠性教材 Table 13.2 常用 Ea 值表）
> 与《可靠性试验中几个寿命加速模型》（AEC-Q102 应用向）。L2 证据级；Ea 数值为工程常用值，正式寿命外推应实测或按标准取值。

## R · 原文锚点

> AF = exp[ Ea/R × (1/T_use − 1/T_test) ] —— 高温下劣化反应速率因活化能而成指数级上升，精确测定 Ea 对可靠性寿命预测极为关键。
> ——《再谈活化能/激活能 Ea》

> 铜线能承受的电流密度大约是铝线的五倍（耐电迁移）。
> ——《一文彻底搞透芯片5大失效机理》

## I · 骨架：六大加速模型 → 按主导应力选型

| 模型 | 公式核心 | 主导应力 | 适用失效机理 | 对应试验 |
|---|---|---|---|---|
| **Arrhenius** | L ∝ exp(Ea/kT) | 温度 | 化学反应/扩散类（IMC、腐蚀、TDDB） | HTOL、HTSL |
| **逆幂律** | L ∝ S⁻ⁿ | 电压/功率密度 | 电场驱动类 | HTRB（电压加倍 → 时间缩至 1/2ⁿ） |
| **Eyring** | 多应力乘积 exp(Ea/kT)·S^C | 温度+湿度/电压复合 | 复合应力 | WHTOL |
| **Coffin-Manson** | Nf ∝ ΔT⁻ⁿ，n≈2~5（材料相关） | 温度循环幅度 ΔT | 热疲劳（焊点、键合、焊料层） | TC、PTC |
| **Peck** | 叠加湿度项 (RH)^-m | 温度+湿度 | 湿度腐蚀/迁移 | H3TRB、THB/HAST |
| **Black（EM 专用）** | MTTF = A·J⁻ⁿ·exp(Ea/kT)，n=1~2 | 电流密度 J | 电迁移 | EM/SVA |

## 表 A · 常用活化能 Ea 速查（单位 eV，来自可靠性教材 Table 13.2）

| 失效机理 | Ea (eV) |
|---|---|
| 栅氧缺陷（Gate oxide defect） | 0.3~0.5 |
| 硅体缺陷 | 0.3~0.5 |
| 硅结缺陷 | 0.6~0.8 |
| 金属化缺陷 | 0.5 |
| **Au-Al 金属间化合物生长** | **1.05** |
| 电迁移 EM | 0.6~0.9 |
| 金属腐蚀 | 0.45~0.7 |
| 装配缺陷 | 0.5~0.7 |
| **键合相关（Bond related）** | **1.0** |
| 晶圆制造（化学沾污） | 0.8~1.1 |
| 晶圆制造（硅/晶体缺陷） | 0.5~0.6 |
| 介质击穿（厚度 >0.04μm） | 0.3 |
| 介质击穿（厚度 ≤0.04μm） | 0.7 |
| HCI 表观活化能（JEP122，可正可负） | -0.2~+0.4 |

**工程意义**：Ea 是"把失效机理映射到加速因子"的桥——同一批 HTOL 数据，假设 Ea=0.3 还是 1.0，外推寿命差数量级。**先定机理，再定 Ea，最后算 AF**；顺序颠倒就是数据造假。

## 试验方法分类（设计试验矩阵时用）

- **定时截尾**：规定时间 T₀ 停，失效数 r 是随机的；r 达到拒收线即判不合格。
- **序贯试验**：边试边判，可比常规方法**节约样本 30~50%**（对分法/0.618 法等）。
- **可靠性增长（TAAF）**：试验-分析-改进循环；**只适用于"认真设计仍不达标"的产品，不是掩盖低劣设计的工具**。
- **HALT**：温度 -100~+200℃、温变 70~100℃/min + 六轴随机振动 0~75Grms；**定性**激发设计缺陷（操作极限），不做寿命定量。
- **ALT 加速寿命定量**：恒定应力 + 加速系数 AF，失效比例达 50% 停试 → 累积失效率 F(t) → **威布尔概率纸描点** → 定分布与寿命特征值（中位寿命/特征寿命/可靠寿命）。

## E · 执行步骤

1. 确认主导应力（温度/电压/湿温/循环/电流）→ 表选模型
2. 确认失效机理 → 查表 A 定 Ea（或用两组温度实测数据由 ln k–1/T 斜率反求 Ea）
3. 代入 AF 公式算加速因子 → 由试验时长外推使用温度寿命
4. 数据落威布尔概率纸/拟合（见模块 12），报告必须写明所用 Ea 值及其来源

## B · 边界

1. Ea 值为**经验值**，随工艺/材料体系漂移；正式认证外推须实测 Ea 或引用客户认可值。
2. HCI 的表观活化能可**为负**（温度升高退化反而加快），Arrhenius 模型在 HCI 上方向会反——用模型前先确认机理单调性。
3. Black 方程在先进工艺（≤7nm、3D IC）下外推误差大，行业已视为风险点（见模块 15 EM 节）。
4. 本模块为 L2 二手源蒸馏；公式形式以 JEP122/JESD122 原文为准。

File: references/bonding-practice.md
# 模块 15 · 键合专题：IMC、拉力判据与案例（v3.1.0，源自 IMA 知识库蒸馏）

> **源等级声明**：蒸馏自 IMA 知识库文章《Wire bonding IMC 介绍及可靠性过程中 IMC 的失效机理》
> 《Wire Bond Pull 失效标准——不同线径 Stitch Pull 要求》（JESD22-B120/JESD47L 解读）
> 《金线中微量元素 Pd，Pt，Ca 等配比不同导致焊接不牢——案例分析》《一文了解芯片可靠性测试》附录（AEC-Q006 解读）。
> 本模块与模块 7（机理 P4）衔接：模块 7 给 Au-Al 退化骨架，本模块给**定量判据与实战案例**。

## R · 原文锚点

> IMC 的生成代表焊球与焊盘之间形成了有效焊接，但当其生长达到一定厚度时，由于其自身的脆性又会导致使用过程中的热电疲劳在其内部产生裂痕，这种失效风险由 IMC 生长速度决定，因此 Au-Al > Ag-Al > Cu-Al。
> ——《Wire bonding IMC 介绍》

> JESD47L 中 20μm 金、铜线最小拉力为 2.3g；管控判据应为拉力大于表中相应数值，且失效代码为 5# 或 6#。
> ——《Wire Bond Pull 失效标准》

## I · 骨架一：IMC 退化体系（补强模块 7 P4）

### 三种线材体系的 IMC 风险对比

| 维度 | Au-Al | Ag-Al | Cu-Al |
|---|---|---|---|
| IMC 生长速率 | **最快**（Ea≈1.05eV） | 居中 | **最慢** |
| 可靠性失效主因 | HTSL：**柯肯德尔空洞聚集** → 界面强度急剧下降 | 同左较轻 | HTSL：**裂纹扩展贯穿键合区**（IMC 密度差异致应力集中，从球边缘起裂） |
| 湿热敏感性 | Cl 腐蚀 Au₄Al | — | **HAST 主战场**：卤素离子选择性腐蚀 Cu₉Al₄（富 Cu 相先腐蚀，富 Al 的 CuAl₂ 相"免疫"）→ 微电偶/缝隙腐蚀 → 界面脆断 |
| 特有风险 | 紫斑/白斑脆化 | — | **球吃铝深 → 残铝薄 → IMC 向 Al 焊盘生长"吃穿"残铝 → ball lift**；薄铝产品必须切片验**残铝厚度** |
| 防抑手段 | 金线掺杂（Pd 等）抑制扩散 | — | AEC-Q006：TC/HAST/PTC/HTSL 全部 2X 应力 + CSAM/拉剪/切片 |

**关键定量对比（AEC-Q006 解读）**：Au-Al IMC 厚度是 Cu-Al 的 **3~5 倍**，生长速率高 **10 倍以上**；金线高温失效 = 柯肯德尔空洞，铜线 = 裂纹扩展——**同样开路失效，两种线的形貌判读逻辑不同**。

### HAST 中 IMC 失效的双通道（判读用）

1. **水汽侵入 IMC 层 + 偏压 → 电化学腐蚀脱球**（主通道）
2. **卤素离子（Cl⁻，来自模塑料缓蚀剂/阻燃剂）→ 选择性腐蚀富 Cu 相 IMC**；正偏置引脚吸引卤素离子 → 腐蚀呈**方向性**（偏压侧不对称），无偏压时轴对称——**腐蚀分布的对称性可反推偏置状态**

## I · 骨架二：Wire Pull 定量判据（JESD22-B120 + JESD47L）

### 9 种失效代码（JESD22-B120）

| 代码 | 断裂位置 | 判定含义 |
|---|---|---|
| 1~3# | 球/颈部异常（一焊点失效） | **拒收模型** |
| 4# | 线颈拉断 | 常见，可接受 |
| **5#** | 线体中间拉断 | **理想模型** |
| **6#/7#** | 二焊点（鱼尾）拔起，分界看**鱼尾残留百分比** | 封装厂管控的"鱼尾残留 >X%"本质就是要求至少为 6# 断裂 |
| 8~9# | 特殊异常 | 个案分析 |

### 判据的正确打开方式（两条缺一不可）

1. **拉力值 ≥ JESD47L 按线径的最小值**（例：20μm 金/铜线 ≥ **2.3g**——经验口诀"stitch pull>2g"偏松，会放过批界问题）
2. **失效代码为 5# 或 6#**——只看拉力值不看断点位置，会把"高拉力但从焊球界面拉脱"的假合格放进量产

## A · 案例：BHAST 96h 后 15% open（金线微量元素）

**现象链**：T0 在线测试全 PASS，X-ray 连线正常，SAT 无分层，首次切片无异常，手动 IV 确认 open——**"找不到问题就是最大的问题"**。

**破局路径（可直接复用）**：
1. **TDR 定位**：测发射/反射脉冲时间差 Δt 判 open 在芯片侧/基板侧/线上（精度：区分侧，不能到 pad/球/neck）
2. **逐球切片**：切到第 N 颗发现异常——铝层下方 **TaN 保护层与铜柱分层（peeling）**
3. **机理链**：BHAST 高温高湿 → 金铝 IMC 快速生长 + 柯肯德尔空洞 → 应力不均；**残铝已被 IMC 全部消耗** → 应力直接作用于 TaN → peeling → 接触不良 open
4. **根因**：**金线微量元素配比**（Pd/Pt/Ca/Mg 比例影响 IMC 生长速率与方向）；DOE 证明键合球形貌完美（残铝 60%）仍失效 → 排除键合参数，锁定线材
5. **纠正**：换线——**提高 Pd 含量 + 增加 Ca（二者抑制 IMC 生长）、去除 Pt** → BHAST 96h 对比切片确认改善

**方法论要点**：T0 全 PASS + 可靠性激发（BHAST）才暴露的失效，优先怀疑**材料体系（线材/IMC 动力学）而非键合参数**；切片切一球没异常就继续切，"直到找到 open 的点"。

## I · 骨架三：Ball Shear 定量判据（JESD22-B116B，一手标准蒸馏）

### 适用与设备（B116B §1/§3）

- 覆盖 **15–76 µm（0.6–3.0 mil）** 热超声球键合；球高 **≥4.0 µm**（设备极限）；楔形焊仅定性参考（Annex B：粗线 ≥3 mil、压缩区高 ≥32 µm≈¼线径）。
- 显微镜 **≥70X**（15 µm 细线要更高）；球径测量精度 ±2.54 µm；不对称球取 (d_max+d_min)/2；剪切面积 **A = πd²/4**。
- 剪刀位置参数 h：高于键合面、且**低于球中心线**（碰面→读数虚高无效；够不到中心线 → Annex C 只作定性）。

### 失效代码（§4.6，Type 1–5）与数据有效性

| 代码 | 形貌 | 有效性 |
|---|---|---|
| **Type 1** | Au/Al：分离面在 IMC 层内/多平面/线上留键合面金属层 | **有效**（正常剪切形貌） |
| **Type 2** | Cu/Al、Cu/Cu、Au/Au：界面或体材分离（Cu-Al IMC 极薄通常不可见，故定义不用"IMC"措辞） | 有效 |
| **Type 3** | **Cratering**：键合面下层氧化物/硅崩落 | **键合工艺造成的 crater 有效并计入**；pad 下硅/金属化**既有缺陷**造成的 crater 无效剔除，但**必须追查** |
| Type 4 | 剪刀刮/犁到芯片表面 | **无效剔除** |
| Type 5 | 剪刀跳过键合球 | **无效剔除** |

- **判据不在 B116B 里**：pass/fail 数值已全部移交 **JESD47**（JEDEC 政策：试验方法只写怎么做）；铝楔形焊例外（Annex B.5：最小剪切值 ≥ 线材厂商抗拉强度，且**键合 footprint 覆盖率 ≥50%**，可算 Cpk）。
- **金属化层被整体拔起**（球带走 pad 金属）→ 提示 pad/引线框/基板镀层附着力弱于键合强度 → 查键合工艺、晶圆后道（BEOL）、镀层工序——与模块 7 第 3 类因素（pad 拔起）直接对应。

### 去封（decap）对剪切值的影响（Annex D——Cu 线专属陷阱）

- Au 线：腐蚀去封可控、可复现，**可做批间对比**；剪切值偏低但系统性可比。
- **Cu 线：腐蚀液会攻击 Cu 球/线**，损伤程度取决于塑封料化学、Cu 线类型（裸 Cu vs Pd-Cu）、腐蚀介质、样品应力历史——**批间对比不可靠**。
- **两步去封**：先激光/机械铣削去大部分塑封料（激光不伤铜线但伤芯片面，须保留芯片面上方一层），再短时化学腐蚀收尾——**最小化化学暴露时间**。
- **过腐蚀自检法**：先做 wire pull，若拉力显著低于未去封典型值 → 球键合大概率也已损伤，**该样品不得再用于剪切测试**。
- Cu 球的"球径↔接触面积"比值随线径增大而下降且不稳定（≥2 mil 明显），故 **Cu 球判定用键合接触面积（%IMC，SEM 图像算法测 Cu-Al IMC 占比）而非球径换算**——这是 Au/Cu 判定体系最关键差异。

## E · 执行步骤（键合脱落/open 问题接本模块）

1. 先按模块 7 五类因素定位"脱落面在哪侧"（P4 冶金类 vs 工艺类）
2. 冶金类 → 本模块三线材表分辨 **Au-Al vs Cu-Al 判读逻辑**（空洞聚集 vs 裂纹扩展 vs 残铝耗尽）
3. 量化判定 → 拉力复测（线径查 JESD47L 表）+ 失效代码（B120）+ 切片验**残铝厚度**
3a. **剪切测试 → B116B 流程**：球径测量 → A=πd²/4 → h 位于中心线下 → 按失效代码剔除 Type 4/5 → **判据查 JESD47**；Cu 球用 %IMC 接触面积口径
4. HAST 类腐蚀 → 看腐蚀分布对称性反推偏置，EDS 找 Cl⁻
5. 纠正措施 → 键合参数 DOE 之外，**线材微量元素配比是常被遗漏的一层**（Pd/Ca 抑制 IMC）

## B · 边界

1. 本模块为公众号二手源（L2）；JESD22-B120 失效代码图形与 JESD47L 完整拉力表**以标准原文为准**，文中仅收录判读逻辑与示例值。
1a. 骨架三为 SemiAsk 库 JESD22-B116B 翻译版原文蒸馏（L1.5），仍以 JEDEC 英文原版为最终依据；JESD47 剪切判定数值表未随本模块收录。
2. "金线掺杂细节是小日子做得拔尖"等表述为文章口吻，不作技术依据；掺杂配方属线材厂商 Know-how。
3. BHAST 案例的 15% 失效率、TaN peeling 机理为单案例，迁移时需复现验证。
4. Cu-Al 体系引用的 CTE 数值（Cu 1.7×10⁻⁵ /℃ vs Si 3.0×10⁻⁶ /℃）来自 AEC-Q006 解读原文。

File: references/case-atlas.md
# 模块 22 · 失效模式图谱与中英判读术语（含 EOS/ESD 判别）

> **源**：IMA 订阅库「芯片应用失效分析」——《FA失效分析丨半导体集成电路失效模式及案例分享（中英互译）》
> （SMT之家，2026-04-03）。**源等级 L2**（行业公众号二手源，内容为行业通行的中英对照分类体系，
> 与 ASM Desk Reference 体系兼容）。判据用于**判读与沟通**，认证用途回标准原文。

## R · 原文锚点

> Open bonding is not easily detected by XRM. However, after EMC decapsulation, 2nd bonding lifted is exposed by optical microscope.
>
> ——开路线键合，X 射线不易检出；去塑封后光学显微镜才暴露二次键合脱落

> If the energy of EOS is large, damage such as breaks in wiring on the chip due to melting, discoloration, and burning of the package can be recognized. If the energy is small, it is difficult to distinguish damage caused by EOS from that caused by ESD.
>
> ——EOS 能量大时可识别（熔断/变色/烧焦）；能量小时与 ESD 损伤难以区分

---

## I · 骨架：五类分析活动的分工（**本技能此前完全缺失的维度**）

工业界把"拆开看"分成五种目的完全不同的活动，**接单第一件事是判断你要的是哪一种**——这决定了抽样方式、判据与结论形态：

| 缩写 | 全称 | **目的** | 抽样对象 | 结论形态 |
|---|---|---|---|---|
| **PFA** | Physical Feature Analysis 物理特征分析 | 鉴别**仿冒/翻新/改标**，验证标识、材料、结构、芯片版图与制造质量是否符合原厂工艺特征 | 采购批抽样 | 剔除/接收（针对样品批） |
| **DPA** | Destructive Physical Analysis 破坏性物理分析 | 验证**生产批的工艺与过程控制水平**（设计/结构/材料/制造质量是否满足规范或预定用途） | 生产批抽样 | 批质量信息；针对**不可筛选缺陷** |
| **CA** | Constructional Analysis 结构分析 | 从**结构设计**先期介入，评综合评价结构/工艺/材料是否存在预定使用环境（如宇航）下的可靠性隐患与潜在失效机理 | **典型样品** | **适用 / 限用 / 禁用** |
| **FA** | Failure Analysis 失效分析 | 对**已失效件**找失效模式、机理与原因 | 失效件 | 机理 + 原因 + 措施 |
| **EA** | Evaluation Analysis 适用性评价分析 | 评价器件对具体用途的适用性 | 按需 | 适用性结论 |

**为什么这张表重要**：把 FA 当成 DPA 做（拿失效件去判批质量），或把 DPA 当 CA 做（用批抽样去判设计隐患），结论都是无效的。**用户说"帮我分析一下这批货"时，先分清是 PFA / DPA / CA / FA 哪一种。**

**内在逻辑关系**（源的原文表述）：元器件固有可靠性由**结构设计**与**生产控制**两者决定——生产控制不严 → 内部工艺缺陷 → 靠 **DPA 剔除**；结构设计不合理 → 固有可靠性不高 → 靠 **CA 剔除**。

---

## A1 · 器件仿冒翻新的八类识别（PFA 核心清单）

| 识别类型 | 主要特征 | 备注 |
|---|---|---|
| 伪劣器件 | 原厂芯片、**非原厂封装** | — |
| 残次器件 | 内部断丝、无芯片等 | — |
| 假冒器件 | 二线厂家芯片、**标识重印** | 仿制或相似功能替代 |
| 拆机翻新片 | 引脚重镀、重新植球、标识重印 | **常见陶瓷器件** |
| 混批器件 | 原厂芯片、标识重印、**批一致性差** | — |
| 质量等级造假器件 | 原厂芯片（低等级）、标识重印 | **常见商业级改工业级** |
| 伪国产器件 | 采购进口器件、改标为国产器件 | — |
| 走私器件 | 进口新品装板走私入境后拆板翻新 | — |

## A2 · 失效的四级分类（**定位"问题出在哪一类"的第一刀**）

| 类别 | 子类 | 说明 |
|---|---|---|
| **物理失效（结构）** Physical | 爆米花效应 Popcorn / 分层 Delamination / 开裂 Crack（封装或芯片） | 结构完整性破坏 |
| **电性失效（连接）** Electrical | 开路 Open / 短路 Short / 漏电 Leakage / 功能失效 Function | 电学特征异常 |
| **制程失效（生产）** In-Process | 前段（塑封前）/ 后段（塑封后）/ 测试（FT、老化） | 对应**工序定位表**的封装与测试区 |
| **可靠性失效（认证）** Reliability | 温度 / 湿度 / 压力 / 电压 | 对应鉴定与可靠性试验（模块 13/17/19） |

**用法**：拿到失效件，先在**这四类中归类**——物理失效走 SAM/制样路线，电性失效走电测+故障隔离路线，制程失效走工序回溯，可靠性失效走试验条件核对。这与报告模板第 8 节工序定位表是**正交的两个维度**（一个是"坏成什么样/在哪类"，一个是"出在哪个工序"），需交叉使用。

## A3 · 三大物理失效机理链（可直接写进报告机理段）

### ① 爆米花效应（Popcorn）—— 六步链

| 步 | 环节 |
|---|---|
| 1 | **吸湿**：L-1 级 85 ℃/85 %RH；L-3 级 30 ℃/60 %RH（分级浸泡条件） |
| 2 | **加热汽化**：回流焊 **235 ℃/10 s** |
| 3 | **蒸汽力导致分层** |
| 4 | **爆米花形成**：封装开裂 + 空洞塌陷 |
| 5 | **封装裂纹**（package crack） |
| 6 | **坍塌型空洞**（collapsed void） |

封装形态差异：**TQFP 常见底部爆米花**，**FBGA 常见顶部爆米花**。

### ② 分层（Delamination）—— 四个界面（判读时按界面定位来源工序）

| # | 界面 | 界面构成 | 指向的工序/原因 |
|---|---|---|---|
| 1 | Die surface | EMC / 芯片 | 塑封料与芯片表面粘接、芯片表面沾污 |
| 2 | Leadframe | EMC / 引线框架 | 框架处理、镀层与塑封料粘接 |
| 3 | Die Attach | 芯片 / 焊盘（装片区） | **装片（粘片）工艺**——功率器件高发 |
| 4 | Pad bottom | 焊盘 / EMC | 装片与塑封共同界面 |

### ③ 开裂（Crack）—— 两类 + 封装开裂四型后果递进表

两类：**EMC Crack**（环氧模塑料/胶体破裂）、**Die Crack**（芯片开裂）。

| # | 封装开裂类型 | 后果 | 严重度 |
|---|---|---|---|
| 1 | 封装背面开裂 | 防潮性能下降（**降幅最小**） | 最低 |
| 2 | 封装侧面开裂 | 防潮性能下降（小幅下降） | 低 |
| 3 | **跨越键合丝的开裂** | **金丝损伤、开路** + 防潮性能下降 | 高 |
| 4 | **封装正面开裂** | **金丝损伤、开路 + 金丝键合脱落** + 防潮性能下降 | 最高 |

> 这张表的工程价值：**开裂位置决定后果等级**，而非开裂大小。判读时要先定"裂在哪"，再定"要不要判废"。

## A4 · 键合缺陷中英判读术语表（**沟通与报告的标准词汇**）

### 引线键合（W/B，TSOP/BGA）

| 英文 | 中文 | **导致的电学后果** |
|---|---|---|
| Shift bonding | 键合偏移 | 短路 / 漏电 |
| Ball lifted | 金球脱落 | **开路** |
| Ball over-bonding | 过度键合 | 短路 |
| Ball neck broken | 金球颈部断裂 | — |
| Ball neck crack | 金球颈部开裂 | — |
| Heel broken | 根部（heel）断裂 | **开路** |

### 内引线键合（ILB，TCP/COF）

| 英文 | 中文 | 后果 |
|---|---|---|
| No bonding | 未键合 | 开路 |
| Poor bonding / Thin bump | 键合不良 / 凸点过薄 | 开路 |
| Thin lead | 引线过细 | 开路 |
| Alloy bubble | 合金气泡 | 短路 |
| IL shifted | 内引线偏移 | 短路 |
| Metal bridged | 金属桥连 | 短路 |
| Bump crush | 凸点压溃 | 短路 |

### 关键判读纪律（**与"金线脱落"类问题直接相关**）

> **X 射线不易检出开路型键合失效**；去塑封（decapsulation）后，**光学显微镜即可暴露二次键合（2nd bonding）脱落**，SEM 进一步确认形貌。

**推论**：若 X-ray 未见异常但电测确认开路，**不要据此排除键合问题**——必须去塑封后用 OM/SEM 看。这一条与总纲"先非破坏后破坏"不冲突：X-ray 是对密度差异敏感，对**界面分离**不敏感（界面分离看 C-SAM，键合脱落看去封后 OM/SEM）。

### 键合强度与失效的演进方向（可用于判读严重度）

`正常键合 → 漏电 → 短路`（功能失效 → 漏电 → 短路），键合力过大时 SiO₂ 层受损——**键合参数过冲本身就是缺陷源**。

## A5 · 短路 / 开路 / 漏电的具体成因清单（可直接作为排查表的候选行）

| 失效模式 | 具体成因（源文列举） |
|---|---|
| **开路** | 金丝颈部断裂；芯片损伤波及引线；引脚附着绝缘异物；焊盘污染（**俄歇光谱 AES 检测**）；二次键合断裂；载带产品内引线键合断裂 / 树脂致断 / 内引线剥离 |
| **短路** | 过度压合键合；键合偏移；引线框架间环氧树脂开裂；芯片电路烧毁；金线搭接基板指状线路；**锡须连接两引脚**；PCT（压力蒸煮）试验后焊料生长；PCB 卸载后焊料桥连；载带镀锡过厚；芯片划伤致电路短路；键合时针状锡生长；键合时金垫气泡 |
| **漏电** | 集成电路电路烧毁；芯片边角开裂；芯片开裂；芯片边角崩边 |
| **功能失效** | 组装相关——**机/人损伤**：边角崩边、侧面崩边、芯片表面划伤；组装相关——**环境（颗粒损伤）**：约 20 µm、约 10 µm 颗粒 |

### 锡须（Tin Whisker）生长四步机理（短路的重要隐蔽成因）

1. 基底元素（**Cu、Zn 等）沿晶界扩散进入 Sn 层**
2. **金属间化合物（IMC）优先在晶界形成**
3. Sn 层内产生**压应力**
4. 为释放应力，**锡须穿过 Sn 氧化物破裂处挤出**

> 判读含义：锡须是**应力驱动的扩散过程**，不是"脏污"；抑制方向是阻挡扩散层/合金化/应力释放，而非清洁。PCT 试验后观察到焊料生长属于同类应力-扩散现象。

## A6 · **EOS 与 ESD 判别表**（**填补 Desk Reference 章未取到的缺口**）

| 对比项 | **ESD**（静电放电） | **EOS**（电过应力） |
|---|---|---|
| **损伤外观趋势** | 损伤位置**极小**，肉眼无法识别芯片损伤 | 能量大时可见：芯片线路**熔断**、封装**变色/烧焦**；**能量小时与 ESD 难以区分** |
| **失效过程** | 电荷通过器件放电时损伤芯片 | 器件**工作中**（特性正被使用时）承受过压/过流而损坏 |
| **失效原因** | 带电体接触引脚放电；摩擦等在器件自身产生的电荷放电 | **闩锁效应**；开关机/测试仪器开关**浪涌**；**负载短路**；焊渣与金属异物造成的图形短路 |
| **芯片照片判读** | 需高倍率（损伤点极小） | 能量大时可见宏观烧毁形貌 |

### ESD 三大损伤模式

| 模式 | 机理要点 |
|---|---|
| **① 氧化层损伤（栅氧失效）** | 栅膜**仅 10 nm 级**，极易受损 |
| **② 结击穿** | **反向偏置**、**电流集中**、**浅结更易损坏** |
| **③ 线路膜熔断** | 热破坏；**ESD 熔化细铝线，EOS 可熔化粗铝线**；越细越易损 |

**IC 设计趋势带来的敏感性上升**：栅氧更薄、结更浅、铝线更细 → 对 ESD 更敏感 → **片上 ESD 保护电路成为必需**。

> **判别纪律（最重要的一条）**：**"小能量 EOS" 与 ESD 在形貌上无法区分**。因此——不能仅凭形貌判定是 ESD；必须结合**失效过程证据**（是否在带电操作/装配环节发生、有无浪涌或闩锁条件、失效比例与批次分布）。这与总纲 A1 案例"同一机理≠同一原因"是同一条纪律。

## A7 · 常规封装工序流（工序定位的参照基线）

**常规封装**：研磨 → 切割 → 粘片 → 键合 → 塑封 → 印字 → 切筋成型 → 电镀 → 测试 → 包装出货
**载带封装**：研磨 → 切割 → 载带 → 内引线键合 → 灌封固化 → 印字 → 测试 → 包装出货

（与报告模板第 8 节「工序/环节定位表」B 区一致，本表提供**中英对照的工序名**，便于与海外客户/代工厂沟通。）

---

## E · 执行步骤

1. **先定活动类型**：PFA / DPA / CA / FA / EA（I 段表）——决定抽样与结论形态。
2. **定失效大类**：物理 / 电性 / 制程 / 可靠性（A2）——决定分析路线。
3. **物理类** → A3 三机理链，按界面（分层）与位置（开裂四型）定位工序。
4. **电性类** → 按模式查 A5 候选行；键合类查 A4 术语表，并遵守"X-ray 查不出开路，去封后 OM/SEM 看"的纪律。
5. **疑似 EOS/ESD** → 用 A6 表，但**必须补失效过程证据**；小能量情形不得仅凭形貌定论。
6. **报告中统一用中英对照术语**（A4），避免与海外团队沟通歧义。

## B · 边界

1. **L2 二手源**（行业公众号汇编），非标准原文。分类体系与术语**行业通行且内部自洽**，但**数值**（如栅氧 10 nm、回流 235 ℃/10 s、颗粒 20 µm/10 µm）为源文给定量级，**引用到认证/鉴定文件前须回 JEDEC/IPC 现行标准核对**（模块 13/17）。
2. **本模块替代不了 ASM Desk Reference Section 9 的 EOS/ESD 章（p.652–665，本轮未取到）**——那是一手权威判据；本模块的 A6 表为行业通行对照表，两者可交叉印证，但**权威结论仍以原书为准**。
3. **图片未纳入**：原文为图集型文章（大量 SEM/OM 照片与结构示意图），本轮蒸馏只取文本层。**形貌判读须回原文图片核对**。
4. **A4 术语表为源文列举**，非完整清单；不同厂商/标准（如 JESD22-B120 失效代码、JESD47 拉力判据）命名口径可能不同，交叉引用时以标准为准（模块 15）。
5. **PFA/DPA/CA 的抽样方案与判据**在本模块只给**目的与分工**，具体抽样数与判废准则须查对应规范（如 GJB/MIL 的 DPA 要求），本轮未蒸馏，属待补。

File: references/characterization.md
# 芯片显微与成分表征选型

## R · 原文锚点

> 显微形貌分析技术是对元器件进行外观和内部检查的技术，是进行失效定位和机理分析的最基本、最重要的手段。由于元器件在微观结构上达到微米甚至纳米级，因此，除了光学显微分析外，还包括扫描电子显微（SEM）分析、透射电子显微（TEM）分析等电子显微分析技术和手段。
>
> ——第 2 章 2.2.3
>
> 【v2.0.0 增补，源自《电子元器件失效分析与典型案例》第3章表3-1】X 射线透视「以低密度区为背景，观察材料的高密度区的密度异常点」；C-SAM「以高密度区为背景，观察材料内部空或低密度区」——**两者成像背景互补**。「X 射线透视技术对 MOS 器件有辐射损伤，所以无损不是绝对的。」

---

## I · 骨架：表征手段按「回答什么问题」分三层

```
① 形貌层：长什么样？
   OM（4~80 倍立体 / 50~2000 倍金相）→ SEM → TEM → AFM（三维表面形貌）

② 结构层：里面有什么缺陷？（可不开封）
   X 射线显微透视（2D/3D）→ 扫描声学显微（C-SAM）

③ 成分层：是什么材料？含量多少？
   SEM 配 EDS（Be 以后元素，微区定量）→ AES（表面极薄层）→ SIMS（微量、深度剖面）
   → XPS（化学态）→ FTIR（有机基团/污染物）→ 内部气氛分析（气密封装腔内气体）
```

**选型的两条硬约束**：

1. **空间尺度决定下限**。元器件结构达到微米甚至纳米级 → 光学显微镜只能做初筛；要看栅氧、结、界面，必须电子显微。
2. **要不要开封决定先后**。X-ray 与 SAM 是**无损**的，因此永远排在开封之前；一旦开封，无损信息再也拿不到。

---

## A1 · 案例：C-SAM 在切片之前锁定分层界面

某塑封 FPGA 无法写入程序。**多个端口对 GND 开路，但用力按压测试时可呈现与良品相同的特性曲线**。

C-SAM 图片显示：**塑封料与引线架界面分层**。据此再切片观察，证实样品塑封料与 PCB 界面存在分层，PCB 表面绿油与基材界面也存在分层或开裂，铜箔从基材上脱起。

**机理结论**：塑封料内的水汽在高温下受热膨胀，使塑封料与芯片间发生分层效应，**拉断键合丝**，产生开路失效。

**这个案例给出的方法论价值**：C-SAM 用无损方式探测裂纹、空洞和分层，**先在无损阶段把分层界面找出来，再让切片去证实**——如果反过来（先切片），你只能看到切开的这一个截面，看不到分层在平面上的分布范围。

**书里同时给了一条重要克制**：**"分层并不一定表示有可靠性问题。对于一个特定的芯片/封装系统，一定要明确分层对可靠性的影响。"** 换句话说，**报"有分层"不等于报"失效原因"**，必须论证分层是否导致了功能或寿命的劣化。

---

## A2 · 触发场景

- 「开封前能看什么」
- 「怎么判断有没有分层」
- 「键合界面有没有空洞、Kirkendall 空洞怎么看」
- 「芯片表面有异物，成分是什么」
- 「封装里有水汽，怎么测」
- 「TEM 样品怎么准备」
- 「SEM 的二次电子像和背散射像有什么区别」

---

## E · 执行步骤

### 1. 决策表：看什么 → 用什么

| 要判读的对象 | 首选 | 备选 / 补充 | 样品要求 |
|---|---|---|---|
| 外部形貌、变色、裂纹、沾污初筛 | **立体显微镜 4~80 倍**（变换照明角度取最佳效果） | 金相显微镜 50~2000 倍 | 无损 |
| 失效部位初步定位 | **金相显微镜 50~2000 倍** | — | 无损 |
| 内部结构、内引线开路/短路、粘接缺陷、**焊点缺陷**、封装裂纹、桥连、立碑、器件漏装 | **X 射线显微透视（2D；分层扫描+计算机辅助可到 3D）** | — | **无损**，不破坏原形貌 |
| **分层**、空洞（尤其塑封器件分层） | **扫描声学显微（C-SAM）** | — | **无损**；对塑封器件分层特别有效 |
| 表面微观形貌（微米~纳米） | **SEM 二次电子像**（分辨率 1.5~5 nm） | AFM（三维表面形貌） | 需开封或在外部表面 |
| 表面成分定性（金属间化合物等） | **SEM 背散射电子像**（分辨率 50~1000 nm） | EDS | 需开封 |
| 微区元素定量（Be 以后元素） | **SEM + X 射线能谱仪（EDS）** | — | 需开封 |
| 极薄表面层成分（氧化、沾污、腐蚀产物） | **AES** | XPS | 需开封；超高真空 |
| 微量杂质、深度分布剖面 | **SIMS** | — | 需开封 |
| 元素的化学态 / 价态 | **XPS** | AES 部分可给化学位移信息 | 需开封 |
| 有机污染物 / 基团识别 | **FTIR** | — | 需取样，可与标准谱比对 |
| 气密封装腔内气体成分与水汽含量 | **内部气氛分析（IVA）** | — | 需在气密封装件上取样，破坏密封 |
| 原子级结构、界面、栅氧 | **TEM** | — | **必须用 FIB 做微区定点制样和提取** |
| 多余物成分 | EDS / FTIR / SIMS（视有机物/无机物而定） | — | 需取出多余物 |

### 2. SEM 的信号与用途对照（书内 2.4.8 给出，很实用）

高能入射电子轰击样品表面，被激发区域会同时产生：**二次电子、俄歇电子、特征 X 射线、连续谱 X 射线、背散射电子、透射电子**，以及在可见/紫外/红外光区的**电磁辐射**，还可产生**电子-空穴对、晶格振动（声子）**。

| 信号 | 典型用途 | 书内给出指标 |
|---|---|---|
| 二次电子 | **表面形貌特征观察** | 分辨率 1.5~5 nm |
| 背散射电子 | **表面成分定性分析**（如金属间化合物分析） | 分辨率 50~1000 nm |
| 特征 X 射线（配 EDS） | **微小区域元素定量分析** | 可测原子序数在 Be 以后的元素 |

### 3. 无损手段的读图判据

**X 射线透视**
- 原理：X 射线的**衰减程度取决于被检物与其内部缺陷介质的差异**，透过样品的强度差异在底片上表现为黑度差异。**属非破坏性检验，不破坏产品原有形状、不改变或不影响产品使用性能。**
- 判读：看内引线开路/短路、粘接缺陷、焊点缺陷、封装裂纹、桥连、立碑、漏装。
- 技术在从 2D 向 3D 发展（分层扫描 + 计算机辅助）；横向分辨率约 1 μm（由 X 射线波长决定）。

**X-ray 与 C-SAM 的互补选型（v2.0.0）**

| 手段 | 成像背景 | 擅长观察 | 注意 |
|---|---|---|---|
| X 射线透视 | **低密度为背景**，看高密度异常 | 高密度异常点：多余金属、焊点异常、互连短路 | **对 MOS 器件有辐射损伤**——检测前评估风险 |
| C-SAM | **高密度为背景**，看低密度/空腔 | 空洞、分层、芯片开裂等内部空气型缺陷 | 对塑封分层最有效 |

**C-SAM 四类粘接界面检查清单（v2.0.0）**：塑封层与芯片粘接界面、塑封层与引线架粘接界面、塑封层与基板粘接界面、芯片与基板粘接界面；另可查塑封料空洞与芯片开裂。功率模块的 DBC/焊料层空洞判定可按此清单扩展。

**OM vs SEM 选型（v2.0.0）**

| 对比项 | 光学显微镜 | SEM |
|---|---|---|
| 真空条件 | 不需要 | 需高真空 |
| 样品要求 | 开封即可 | 需去钝化层（荷电影响成像） |
| 理论空间分辨率 | ~3600 Å | ~50 Å |
| 最大放大倍数 | ~2000 | ~50 万 |
| 透明性 | **可观察多层金属化结构** | 只能观察最上一层 |

→ 实战推论：**多层金属化结构先 OM 后 SEM**——SEM 只看得到最上层，去掉一层前必须先把下层信息用 OM 拍全。

**密封性检查（气密封装）**：封装内水汽含量应保持在**几百 ppm 以下**（水分加速杂质离子迁移并腐蚀铝引线）。细漏用**氦原子示踪法**（氦质谱检漏），粗漏用**氟碳化合物检测**。用途：查封装微裂缝、焊料虚焊、焊接针孔与密封缺陷。

**扫描声学显微（C-SAM）**
- 原理：**回波脉冲的正负极性及其大小，由构成界面的两种材料的声学阻抗系数决定**；回波的极性与强度构成一幅反映界面状态缺陷的超声图像。
- 判读：分层、空洞、裂纹。
- **克制原则**：报分层必须同时论证"该分层是否影响可靠性"。

### 4. 内部气氛分析（IVA）的指标量级（书内以此型仪器为例）

- 质谱仪实际可用质量范围：**1~100 AMU**
- 水汽测试精度：2500 ppmV 时 ±20% 或更优；5000 ppmV 时 ±10% 或更优；7500 ppmV 时 ±10% 或更优
- 信号链：离子 → 四极杆质量分析器（时变电场使不同质荷比离子依次通过）→ 电子倍增检测器（二次电子倍增管，信号增益 10⁶~10⁸，配放大器可达 10⁶~10⁹）→ 质谱图

### 5. 作用定位（书内对"失效定位"的分层）

书里把"物理性能分析"单列为失效定位的核心手段（见 `./chip-fa-localization`），而把本节手段定位为**形貌 + 结构 + 成分**三条腿：

- **显微形貌分析** → 失效定位与机理分析的**最基本、最重要**手段
- **显微结构分析（X-ray / SAM）** → **不破坏样品**获取内部结构，探测空洞、断线、多余物、**界面分层**、材料裂纹，精度可到微米级
- **微区成分分析** → 结构改变常伴随成分变化；多余的杂质或沾污本身可能就是失效原因；**必须微区且微量**（ppm 甚至 ppb 级）

---

## B · 边界

1. **X-ray / SAM 是无损的，因此必须在开封之前做完。** 开封后再补是拿不到的（见 `./chip-fa-procedure`）。
2. **"检出了缺陷" ≠ "找到了失效原因"。** 分层、空洞、杂质都需论证其与失效的因果关系；书内对分层的克制表述就是范例。
3. **EDS 只给元素、不给化学态**；化学态需 XPS，有机基团需 FTIR。**EDS 对轻元素（Be 之前）无能为力**，此时需 AES 等表面手段。
4. **TEM 需要 FIB 制样，属于破坏性分析**，且制样难度大、周期长，只在需要原子级/界面级证据时才上。
5. **IVA 会破坏气密封装**，且只在气密封装器件上有意义；塑封器件无内部气氛可说。
6. **本章成书于 2015 年**：现代化手段（如高分辨 3D X-ray CT、超声相控阵、原位表征）未覆盖；设备型号与分辨率指标以现行手册为准。

File: references/closed-loop.md
# 芯片失效闭环管理（chip-fa-closed-loop）

## R · 原文锚点（≤150 字/段）

**R-1 整体观念原则**（《失效分析——基础与应用（第2版）》第3章）：
> 「一旦失效就要把设备—环境—人（管理）当作一个整体（系统）……如果孤立地对待失效部件，或局限于某一个小环境，往往使问题得不到解决。」

**R-2 四M 分析法**（同书第3章）：
> 「所谓"四M"分析方法，是指将 Man（人）、Machine（机器设备）和 Media（环境介质）和 Management（管理）作为一个统一的系统进行分析的方法。对于一个比较复杂的系统常采用此种方法。」

**R-3 从现象到本质**（同书第3章）：
> 「从现象分析问题导入，进而找到产生现象的原因，即失效的本质问题」——看到断口/烧毁形貌不等于结案，必须回答"为什么会出现这个现象"。

**R-4 结果验证闭环**（《电子元器件失效分析与典型案例》第2章）：
> 「失效分析的结果是否正确，只有在实际应用中才能得到验证。……使失效分析、应用验证构成闭环系统，这一点对于三方都是有益的。」

**R-5 失效环境调查清单**（同书第2章 2.1）：
> 「1.批次认可……2.发现失效的地点和时间……3.产品记录……4.工作条件……5.失效详情：失效类型（特性退化、完全失效或间歇性失效），失效比例和批次情况等。」

## I · 骨架（内化的判断逻辑）

1. **失效信息完整性先于技术分析**——五要素清单（批次/时空/产品记录/工作条件/失效详情）任一缺失，都可能把内因误判为外因或反之。失效详情中的**失效比例与批次聚集性**决定走单件归因还是批次归因。
2. **整体观念 → 系统边界**——器件失效放进"设备—环境—人（管理）"三元系统里审；孤立看器件是失效分析最常见的失败模式（书中继电器案例：仓库氨介质来自门外鸡粪堆，不扩大环境边界永远查不出）。
3. **四M 逐因素撒网 → 再收口**——先宽后窄：人/机/介质/管理四路分别列假设，用排除法逐个审查；复杂系统不易丢失因素，但要"有所侧重"，避免平均用力。
4. **归因要过统计关**——多因素候选时，凭工程直觉排序不可靠；多重秩检验式的显著性比较可避免"选了看起来合理的、排除掉真正主导的"。
5. **闭环四环节缺一不可**——报告（失效信息入库）→ 分析（机理与原因）→ 纠正（措施落到设计/工艺/筛选/使用/管理）→ 验证（实际应用中确认措施有效、同类失效不再现）。缺验证环节的"闭环"会退化为一次性报告。

## A1 · 案例

**案例 1（继电器弹簧片断裂，R-1/R-2 源书）**：春存秋用的大批继电器弹簧片沿晶界断裂。单看器件：材料与工艺无异常。扩大到环境：仓库南门外田野有鸡粪堆，氨气经夏季南风入库，提供应力腐蚀必需介质 → 判定为氨致应力腐蚀开裂。教训：**不扩大系统边界，结论永远到不了根因**。

**案例 2（轴件疲劳寿命偏低，R 源书统计归因示例）**：断口确认为疲劳、源于齿根。候选原因三四个（齿根圆角半径/脱碳层/硬度/夹杂物），用多重秩和显著性检验排序——前三个因素 H 值均低于临界值（可信度不足 80%），唯独塑性夹杂物显著 → 根因收敛到材料夹杂。教训：**候选原因间的取舍要靠量化检验，不靠直觉**。

## A2 · 触发场景

- "失效分析报告写完了，但产线问题还是反复出现" → 查闭环四环节缺哪环（多半缺验证）；
- "客户投诉批次性失效，怎么组织排查" → 五要素清单 + 批次聚集性判断 + 四M 撒网；
- "失效原因候选有好几个，哪个才是主导" → 显著性检验思路（多重秩/H 检验），先量化排序再收敛；
- "怎么给客户端建可追溯的失效管理体系（FRACAS）" → 报告-分析-纠正-验证四环节落库设计，配合 SN/批次追溯字段；
- "失效分析结论怎么防止误判" → 结果验证（实际应用再现性）+ 好品对照模拟试验。

## E · 执行步骤

1. **收信息**：按五要素清单（批次认可/时空/产品记录/工作条件/失效详情）逐项核对，缺项向委托方追要；记录失效比例与批次分布。
2. **定边界**：把失效对象放进"设备—环境—人"三元系统，画出至少三层的环境/使用/管理边界，每层写一句"该层是否存在嫌疑"。
3. **撒网**：按四M 列全候选因素（人：资质/操作；机：设备/工装；介质：温度湿度污染气氛；管理：程序/维护/筛选制度）。
4. **收口**：能做对照试验的做对照；多因素候选时用显著性排序（多重秩检验思路或等效统计方法）挑出主导因素；无法量化时列出各因素的支持/反对证据再裁决。
5. **落纠正**：措施按「设计/工艺/材料/筛选/使用条件/质量管理」六类归类，每条注明责任方与生效节点。
6. **闭环验证**：设定验证判据（同类失效再现率、参数稳定性窗口），在真实应用中跟踪；验证通过才允许关闭案例，未通过回到第 3 步。
7. **归档反哺**：案例入库（模式/机理/原因/措施/验证结论五字段），反馈给设计与工艺做举一反三。

## B · 边界

- 本技能是**管理体系与归因方法论**，不替代任何具体分析技术；技术选型见 `./chip-fa-characterization`、`./chip-fa-localization`。
- 四M/整体观念源书为**机械构件失效分析**教材，迁移到电子器件场景时"介质"应扩展为温湿度/污染/偏压气氛等电子应力，**不可机械照搬金属断口判据**。
- 多重秩检验的临界值表属统计学工具，本书只给出方法思路与示例，具体临界值须查统计学手册，不得引用本书示例数值作判据。
- FRACAS 的字段与流程落地须结合企业质量体系（如 IATF 16949 / 8D / 质量归零），本技能只提供方法论骨架。
- 源书成书年代较早（1980s–2000s），涉及具体管理表单格式以企业现行体系为准。

File: references/electrical.md
# 芯片电测试判读

## R · 原文锚点

> 器件的伏安特性是器件分析工程师最有效的分析手段，高精度的伏安特性测试方法是每个失效分析人员必须掌握的技能；器件的失效有时会有蠕变效应，需要多次测试；多了解器件的工艺和结构可以帮助失效分析工程师制定更加合理的测试方案。
>
> ——第 3 章 3.3
>
> 【v2.0.0 增补，源自《电子元器件失效分析与典型案例》第3章】「同一器件三种失效有相关性……功能失效和电参数失效的根源时常可归结于连接性失效」「为防止引入新的失效机理，先进行连接性测试，初步确认元器件基本完好，再进行参数测试」「测量高电压下的漏电流应加限流电阻……测量大电流时应限制电压范围」。

---

## I · 骨架：电测试在失效分析里的作用不是"判合格"，而是"缩小物理分析范围"

书里对电测的定位说得非常清楚：**"电子元器件的电测试是无损失效分析中最重要的步骤，通过测试可以缩小物理分析过程和区域，实现初步的物理定位。"**

因此判据不是「参数是否超规范」，而是：

| 电测看到什么 | 它指向什么 | 下一步 |
|---|---|---|
| 某对端口之间电阻异常低（短路） | 该回路内有金属互连/绝缘失效 | 光探测（OBIRCH/TIVA）定位到点 |
| 某对端口开路 | 键合线断、金属化断、芯片开裂 | 开封 + SEM，查键合与金属化 |
| 反向漏电增大 | PN 结水汽/表面沾污，或材料缺陷过多 | 高温偏置试验（看漏电是否随时间变化）+ 成分分析 |
| 理想因子 n 变大（>2 偏离） | 经过过电应力；或空间电荷区产生复合电流占比升高 | 查 EOS 证据 |
| 导通电阻 R_on 随时间上升 | 欧姆接触退化（大电流长期工作） | 判是否为早期退化，避免烧毁 |
| 击穿电压出现特定异常形态 | 见下方「击穿异常五型」 | 对应到工艺缺陷 |
| 参数随时间是"蠕变"的 | 离子沾污 / 热电子效应 | 多次测试 + 变温测试 |

**关键方法论提醒**：失效分析的电测**与常规功能测试目的不同** —— 它需要原始曲线，而不是 pass/fail。书里明确要求"尽量避免使用只能显示合格或失效的批量测试设备，这些设备无法提供失效分析所需要的数据"。

---

## A1 · 案例：用导通电阻与反向漏电的退化趋势，反推欧姆接触退化

对 LED 做三种电流应力老化（工作电流 20 mA 的 1.5 倍 / 2 倍 / 3 倍，最长 3000 h）：

- **未老化时**，三组器件的串联电阻都分布在 20~25 Ω。
- 老化后串联电阻单调上升，且**应力越大上升越快**：60 mA 组在不到 400 h 就从 22 Ω 升到 100 Ω；40 mA 组在 1600 h 由 23 Ω 升到 32 Ω；30 mA 组在 3270 h 后由 18 Ω 仅升到 19 Ω。
- 30 mA 组的 −5 V 反向漏电随时间总体上升，最后稳定在 10⁻⁷ A 量级。

**结论**：串联电阻的上升是**器件工作温升引起欧姆接触的退化**；反向漏电的增加可能是因为自身发热提高了结区退化速度，或产生了通向结区的另一条电流通路（书里指出可能是**线性位错（TD）**引起的电流通路）。

**这个案例的可复用价值**：它示范了"**电参数 → 机理论证 → 参数验证机理**"的闭环。参数不是用来判红的，是用来**指认机理**的。

---

## A2 · 触发场景

- 「失效样品到手，先测什么？」
- 「这颗二极管反向漏电大，是来料问题还是我们打坏的？」
- 「击穿电压偏低，可能是哪几种原因」
- 「怎么测 ESD 防护能力」
- 「为什么用图示仪不用万用表」
- 「IDDQ 测什么用」

---

## E · 执行步骤

### 0. 测试前的四条操作纪律（书内明确，违反即误判或毁样）

1. **测试量不大时首选手动晶体管图示仪**，理由有三：① 电压可控，保证测试安全；② 能得到随电压变化的电流响应曲线；③ **能观察到因离子沾污或热电子效应产生的随时间变化的 IV 特性**。
2. **测试量大时用自动图示仪或半导体参数测试仪**缩短时间，但**自动测试无法捕捉随时间蠕变的特性曲线**。
3. **量程必须选对**：量程太大可能损伤器件；量程太小只能测得局部特性，得不到全貌。
4. **高反压器件测试电压必须控制在安全范围内，避免雪崩击穿**；功率二极管击穿电流测试、正向导通压降测试尽量用**脉冲方式**，避免结温过高。
5. **不要用万用表做端口特性测试**：施加的电压/电流应力不可控，可能损伤电应力敏感器件；且只能得到单一量值，看不到随电应力变化的曲线。

### 0.5 电测三分法与无损守则（v2.0.0，源自《典型案例》第3章）

**三分法**（按测试结果分类失效）：

| 类型 | 测什么 | 定位什么 |
|---|---|---|
| **连接性测试** | 开路/短路/漏电/阻值变化（非标准化、手续简单） | 现场失效约 50% 由 ESD/EOS 引起，多数可由连接性测试确定 |
| **电参数测试** | 标准化参数 vs 规范（超差/不稳定） | 参数级失效模式 |
| **功能测试** | 已知激励 → 输出比对 | 主要用于 IC，需 ATE 与专用程序 |

**相关性原则**：三种失效有因果链——连接性失效可引发参数失效与功能失效（如输入端漏电→I_IL/V_IL 超差→功能失效）。**存在连接性失效时不必再做功能测试**（省编程与夹具）；反之，功能/参数失效的根源常可归结到连接性失效。三种测试复杂度递增：连接性 < 参数 < 功能。

**无损电测守则**（防"测试引入新失效"）：
1. 失效分析电测**追求无损但常被打折扣**——有缺陷器件极限强度已降，标准测试应力也可能造成进一步损伤；
2. 采用**非标准化降额法**：初始低压小电流，无异常再逐步加压加流，全程严格控制功耗；
3. 先连接性测试确认基本完好，再做参数测试；
4. 高电压测漏电 → **加限流电阻**；大电流测试 → **限制电压范围**（防突然开路时高电压加到器件上）。

**待机电流判读**（IC 无信号输入时的电源电流，好坏对比定后续步骤）：

| 待机电流 | 指向 | 验证手段 |
|---|---|---|
| 偏大 | 芯片内局部漏电区 | 光辐射显微镜（EMMI）定位漏电点 |
| 偏小 | 电源端/地端相连的部分金属化互连线或内引线开路 | X 射线透视、开封镜检 |
| 为 0 | 芯片与电源端或地端相连的互连/内引线**完全开路** | 同上 |

**端口测试细节**：CMOS 各端口因 ESD 保护二极管，端口对地/对电源的正常 I-V 呈二极管特性。好坏样品各端口对地端 I-V（或正反向电阻）逐一比较 → 锁定失效端口（开路/阻值偏大）。

### 1. 无源元件（R / L / C）

| 元件 | 关键参数 | 失效机理对应（书内统计数据） |
|---|---|---|
| 电阻 | 阻值、**温度系数（ppm/℃）**、噪声 | 阻值漂移←水汽侵入 45%、材料不均匀 15%、沾污 15%；开路←引线缺陷 25%。**电阻器极少出现短路** |
| 电容 | C、**ESR（等效串联电阻）**、温度特性、频率特性；必要时加漏电测试 | 开路←缺陷 38%、短路←缺陷 31%、容量变化←电解液漏液 31% |
| 电感 | 电感量 L、品质因数 Q、分布电容、标称电流 | 开路←线圈过应力 37%、引脚失效 17%；短路←介质击穿 14%、介质退化 32% |

操作要点：**小电阻用四线法**（电压取样点必须加在电流接触点的内侧）。电阻温度系数需在工作温度范围内取 **≥3 个温度点**测阻值-温度曲线，斜率为温度系数。高频应用中还需考虑集肤效应、介质损耗。

### 2. 二极管（硅平面二极管为范本，其他结构可借鉴）

四个关键参数：**正向导通电阻 R_s、理想因子 n、击穿电压 V_B、反向漏电 I_0**。它们与制造工艺缺陷密切相关。

- **R_s 测试**：在 IV 曲线上 V > 0.9 V 以上取两点 (V₁,I₁)、(V₂,I₂)，则 `R_s = (V₁−V₂)/(I₁−I₂)`。**判据**：大功率二极管长期大电流工作导致欧姆接触退化时 R_s 变大，最终因功耗过大烧毁 → 测 R_s 可发现早期退化。
- **理想因子 n 测试**：IV 图电流取对数、电压取线性，斜率 `m = q/(2.3nkT)`。理想二极管 n=1；考虑空间电荷区产生复合电流，一般 n 在 1~2 之间。**判据**：理想因子退化往往表明二极管经受过过电应力。
- **反向漏电测试**：反偏下测电流。**漏电增加的两类原因**：
  ① PN 结水汽或表面沾污 → 表面陷阱电荷起复合中心作用 → 表面复合电流增加，等效为在结上并联一个电阻，电流以表面漏电方式流走；
  ② 材料缺陷过多（点缺陷、位错、层错、重金属沾污）→ 缺陷电阻低于 PN 结电阻 → 漏电增加。
- **击穿电压测试**：正极接低压端、负极接高压端，步进升高电压，反向漏电流达到规范规定的临界值时的电压即 V_B。
  三种击穿机理：**雪崩倍增（碰撞电离）、隧道效应（齐纳击穿）、热击穿**。前两者是"电击穿"，**非破坏性、撤压可恢复**（稳压管就工作在击穿区）；**热击穿是破坏性、不可逆**：I_0 正比于本征载流子浓度，n_i² 随结温迅速上升 → 漏电增大 → 结温升高形成正反馈 → 最终烧毁。**击穿电压测试时必须绝对避免热击穿。**

**击穿异常五型（可直接用于判工艺缺陷）：**

| 异常类型 | 表现 | 机理/原因 |
|---|---|---|
| **低击穿** | V_B 低于规范下限 | ① 材料缺陷：外延层雾状缺陷或针孔；② 外延层厚度不均匀（薄处击穿电压低）；③ P 区或 N 区掺杂不均匀 → 电阻率不均匀，低阻处先击穿 |
| **软击穿** | 反向伏安特性无明显转折点，反向电流从低电压就开始逐步增加 | 机理与漏电增加类似 |
| **分段击穿**（管道击穿/两段击穿） | 电压超过 V_PD 后反向漏电流随电压线性增加，到 V_B 后才正常雪崩击穿 | ① 外延层中位错和层错过多；② 器件图形边缘不整齐；③ 结不平坦，PN 结上有尖峰突起 |
| **击穿蠕变** | 击穿特性不稳定，**每次测试 V_B 都变**（随时间减小或增大） | PN 结表面沾污：导电物质沾污或氧化层中可动离子沾污 → 改变表面电场分布 |
| **双线击穿** | 电压由零升到 V_B 与由 V_B 降到零的击穿特性不同 | PN 结稳定性差，可能与可动离子沾污有关 |

### 3. 三极管（BJT）

两个 PN 结 → 二极管测试方法全部适用。特有参数：**β、V_CES、R_E、R_C、R_B**，以及各击穿电压（BV_EBO、BV_CBO、BV_CEO）与反向电流（I_CBO、I_EBO）。

要点：β 由结构决定（基区宽度、少子扩散长度），但**受温度和偏置影响**，测试需按器件规范选择温度与偏置。β 测试用两路 SMU，一路电流源接基极、一路电压源接集电极。

### 4. 集成电路

| 项目 | 作用 |
|---|---|
| 端口测试（IV 直流特性） | 简单而有效，**有助于对异常引脚和相关回路做失效定位** |
| 静电（ESD）与闩锁测试 | 评价抗静电与抗闩锁能力；MOS 器件对 ESD 特别敏感；器件 ESD 分 1、2、3 三个等级 |
| **IDDQ 测试** | 静态电源电流测试，属可靠性评价相关的测试方法 |
| 复杂 IC 的电测及定位 | 需失效分析工程师、测试工程师、设计工程师共同合作；规模越大，测试结果与失效位置的定位关系越依赖专用软件与方法 |

**现代半导体参数测试系统能力（选设备时看这三条）**：
- SMU 分三档：**高分辨率 HRSMU**（最小电流分辨率 1 fA，配开关装置可达 100 aA；栅极泄漏、断态泄漏、亚阈值电流测量）；**中功率 MPSMU**（±100 V / ±100 mA，最小电流分辨率 10 fA，最小电压分辨率 0.5 µV；击穿电压、放大倍数、跨导）；**高功率 HPSMU**（±200 V / ±1 A；击穿测试、互连电迁移、导通电阻、功率二极管正向压降、功率三极管 V_CES）。
- 因 NBTI 这类测试**恢复时间很短**，正确预估器件生命周期可靠性必须具备：快速测量、把应力中断降到最低、提供交流应力偏压。因此设备从纯直流发展到**直流 + 可调时间脉冲 + 交流应力**，漏电测试精度从 nA 提高到 pA 甚至 fA。
- **脉冲 IV 测试注意事项**：① 考虑整个测量系统的频率特性，窄脉冲（尤其 100 ns 以下）含 1 GHz 以上高频谐波，连线与探棒响应频率不足会破坏脉冲形状；② **防止 DUT 振荡** —— HBT、HEMT 这类高增益器件极易振荡，探头周围加铁氧体磁珠可有效抑制，同时减小寄生电容性反馈。

### 5. 把电测结果接到下一步

电测给出"哪对端口、什么电学特征"后，立即按 `./chip-fa-localization` 选物理定位手段。**不要跳过电测直接开封**——那会让定位失去方向。

---

## B · 边界

1. **本章不覆盖集成电路功能测试与 ATPG 失效分析**。书里明说"集成电路电路部分介绍的是可靠性评价相关的测试方法"，大规模 IC 的电失效分析（含测试向量、扫描链诊断）不在其范围内，本技能同样不覆盖。
2. **本书为 2015 年版**，所举设备（福禄克 PM6036、Agilent 4284/4339/9812B/B1525A 等）型号已迭代；应以现行设备能力为准。
3. **书内给出的统计比例（如电阻失效机理占比）来自国外某型元件的历史数据**，只可作为"该失效模式存在且不罕见"的定性参考，**不可作为你所在产线的失效率依据**。
4. **参数判据（漏电临界值、击穿电压下限）必须取自产品规范**，本技能不提供具体数值门槛。
5. 电测结论只到"电学特征 + 可能机理"，**不能单独作为失效机理的最终判定**；必须与定位、形貌、成分证据合并（见 `./chip-fa-procedure` 第 9 步综合分析）。
