Repository: wpfi930203/chip-failure-analysis

# 芯片失效分析 Skill · Chip Failure Analysis

> 一个可直接装进 WorkBuddy 的**芯片/半导体器件失效分析**技能包：25 个模块 · 五大主题 · 12 节报告模板。

> 从「这颗芯片为什么烧了」一路问到「问题出在哪个工序、该用什么仪器、报告怎么写、怎么闭环」。
---

## 它解决什么问题

失效分析（FA）的难点从来不是"不知道有哪些仪器"，而是**顺序和判据**：

- 现象一堆，但不知道该先电测还是先定位；
- 知道该开封，但不知道用哪种开封法、会不会把证据毁掉；
- 现象齐了，判不出是 EOS 还是 ESD、是键合脱落还是柯肯达尔空洞；
- 结论写了，但说不清是"猜测"还是"能站住的结论"；
- 报告交了，但没定位到工序环节，产线不知道改哪里。

这个技能把上述判断固化成**可检索的模块 + 明确的判据 + 强制向用户确认的接样流程**。

## 五大主题 / 25 个模块

| 主题 | 模块 |
|---|---|
| **① 元器件基础与工艺背景** | `sample-prep`（开封/剥层/切片/FIB/减薄）、`characterization`（OM/SEM/TEM/AFM/X-ray/SAM/AES/SIMS/XPS/FTIR） |

File: references/hermeticity.md
# 芯片气密性检漏（chip-fa-hermeticity）

## R · 原文锚点（≤150 字/段）

**R-1 泄漏速率定义**（《半导体器件可靠性与失效分析》§6.8）：
> 「定量的表示一个器件漏气的程度称为泄漏速率。……在 25℃下，半导体器件外部的气压为 1 个大气压，而器件内部已渗入的气压小于 1 毫米汞柱时……单位时间内从外部经漏孔流入器件内部的干燥空气的体积，为计算泄漏速率。」

**R-2 密封有效期**（同书 §6.8）：
> 「器件管壳内原有的保护惰性气体，因管壳漏气，器件内外的气体扩散、交换而逐渐丧失，通常以这种保护性气氛损耗百分之九十所需的时间来表征器件抗御外界环境影响的能力，即所谓器件密封有效期。」

**R-3 检漏标准的体积相关原则**（同书 §6.8）：
> 「脱离半导体器件具体情况，规定检漏标准是不科学的，由于器件内腔体积大小不一致，因此不能也不应该提出同一漏率要求。」

**R-4 粗细检分工**（同书 §6.8）：
> 「当被测器件的气密性小于 10⁻⁵ 大气压·厘米³/秒时，粗检的办法不能胜任，必须采用细检的办法。」

**R-5 特大漏孔必须先粗检**（同书 §6.8）：
> 「特别大的漏孔在放入氦检漏仪检测时，反向压入的氦已经逃逸尽，故无法检测。……如遇特大漏气，则无法辨别，因为大漏气的器件在 t₂ 时间内，器件内的氦气已全部逸出，使检测时无反应而误认为不漏。」

## I · 骨架（内化的判断逻辑）

1. **两套泄漏速率不可混用**：**计算泄漏速率 L**（真实漏率：25℃、内外压差≈1 atm、干燥空气，由测量值换算）与**测量泄漏速率**（质谱仪读数，与标准漏孔比对，氦介质）数值不同、单位相同（atm·cm³/s）。报告里不写明是哪一套，判废结论就不可复核。
2. **判废限值必须随内腔体积走**：内腔体积越小，同样漏率下保护气氛失守越快，限值必须更严。书中美军标准结构（5 atm 氦轰击条件）：V ≤ 0.1 cm³ → 测量值 > 5×10⁻⁸ 或计算值 > 5×10⁻⁷ 判废；V = 0.1–10 cm³ → 5×10⁻⁷ / 5×10⁻⁶。**数值本身以现行标准版本为准，但"限值是体积的函数"这一结构不变。**
3. **密封有效期是漏率的指数函数**：管壳内外交换 90% 气体所需时间 T 由氦漏率换算空气漏率后按经验公式求得（公式原文在 OCR 中丢失，仅存概念）。数量级直觉：漏率提高一个数量级 → 有效期缩短 10 倍；内腔体积越大，同漏率下有效期越长（书内表 6-4：V=0.1 cm³、L=10⁻⁷ 时约 3.6 天→不同体积从数十小时到数年不等，**用时必须按实际体积与现行公式重算**）。
4. **粗检与细检是互补而非替代**：漏孔 > 10⁻⁵ 粗检管；10⁻⁵–10⁻³ 用氟碳化合物加压法；> 10⁻³ 直接冒泡即可；< 10⁻⁵ 必须氦质谱细检。**顺序铁律：先粗检后细检**——特大漏孔在氦检中会因氦逃逸而"无反应"，被误判为气密合格（假阴性）。
5. **无损与破坏各有定位**：破坏性氦检（器件打孔直连质谱）精度 10⁻¹⁰–10⁻¹²，适合零件检漏、校对与方法仲裁，**不能用于成品筛选**；无损轰击法精度 10⁻⁷–10⁻⁸，表面吸附氦难吹净导致**重复性差**，做批次筛选时须规定吹净程序与等候时间。

## A1 · 案例

**案例（氟碳化合物加压法的工程参数结构，§6.8）**：真空室抽至 1 Torr 以下保持 1 h → 灌入低沸点 F-113，加压 3–5 atm 保持约 3 h（压力与时间随封装而异）→ 解除压力后置入 125±5℃ 高沸点全氟三丁胺（常压沸点 110℃）观察气泡。低沸点液体在腔内汽化产生内压，从漏孔冒泡，灵敏度达 10⁻⁵。**可迁移的结构**：灵敏度由"低压灌入—高温汽化—观察介质沸点差"三要素决定；汽化热越小、室温动态粘度越小，灵敏度越高。

**案例（氦质谱原理段）**：180° 磁偏转质谱计——氦离子经加速电场入磁场，按质荷比偏转半径分离（书内示例 R=4 cm、H=1450 Oe），只有氦离子通过离子闸到达收集极。理解此段即可判断仪器异常：本底氦升高（大气氦渗入真空系统）会让小漏孔读数淹没。

## A2 · 触发场景

- 「气密封装模块做不出湿度试验，怀疑漏气，从哪一步查起」
- 「氦质谱检漏没测出漏，是不是就真的不漏」
- 「客户给的漏率限值和我们内腔体积不匹配怎么办」
- 「粗检冒泡没泡、细检也没反应，下一步做什么」
- 「密封有效期 claim 多少年怎么论证」

## E · 执行步骤

### 1. 检漏路径决策

```
待检器件（含密封腔体）
├─ 1. 先粗检（铁律，不允许跳过）
│   ├─ >10⁻³：125℃ 氟碳化合物直接冒泡（盖板倾斜/管壳开裂/焊料孔洞级大漏）
│   └─ 10⁻⁵~10⁻³：氟碳化合物加压法（低压灌入→高温观察）
├─ 2. 粗检通过（未见气泡）→ 细检
│   └─ 氦质谱轰击法：抽真空→高压氦轰击→吹净表面吸附氦→等候→质谱读数
│       → 换算计算泄漏速率 L → 对照"体积相关限值"判废
└─ 3. 仲裁/校对（抽样、非全检）
    └─ 破坏性氦检（打孔直连），精度 10⁻¹⁰~10⁻¹²
```

### 2. 操作纪律

- **氦检前必粗检**：防特大漏孔假阴性（R-5）。
- **表面吸附氦必须吹净**：干燥空气或氮气吹净管壳表面后再进质谱，否则读数虚高、重复性差。
- **记录五要素**：轰击压力/时间、等候时间 t₂、内腔体积 V、氦压 P_E、仪器读数——缺一项就无法换算 L。
- **换算透明**：报告同时给测量值与计算值，写明换算所用公式与标准漏孔校准状态。
- **判废限值成对引用**：引用标准时写全"轰击条件 + 体积档 + 测量/计算限值"四元组，只引一个数字是无效引用。

### 3. 与失效分析的接口

- 内部腐蚀 / 电参数漂移 / 内水汽超标的样品，气密性排查**排在开封之前**（检漏非破坏，开封破坏腔体）。
- 检漏合格 ≠ 永久气密：漏率只是当前状态，密封有效期 T 才是寿命语言——把 L 换算成 T 再进报告，才能与客户可靠性主张对接。
- 塑封/灌封器件无金属腔体，本技能的漏率体系**不适用**；其水汽侵入路径按 `./chip-fa-mechanism`（分层/爆米花）与潮敏标准处理。
- **JEDEC 口径（A109B，SemiAsk 一手蒸馏）**：JEDEC 自己不定义泄漏限值，A109B 是"指针"标准——商业密封产品按 **MIL-STD-750 TM1071**、微电路按 **MIL-STD-883 Method 1014** 执行；且 TC/TS/PCT 等环境应力试验的失效判据条款均自带"密封封装试验后补做检漏（A109）"。即：**环境应力后必复测气密**是 JEDEC 家族固定动作，限值判据的权威源头在军标——与边界 1 的指向一致。详见 `./standards-jesd22.md` 骨架三。

## B · 边界

1. **本技能不给现行判废数值**：书内美军标准限值为 1980 年版本结构，现行限值以 MIL-STD-883 Method 1014 / IEC 60068-2-17 / GJB 548 现行版为准。书内表 6-4 的有效期数值**不得直接引用**。
2. **经验公式（6-13/6-15）与氦检基本公式（6-17~6-20）在 OCR 中丢失**，本技能只保留概念与数量级关系；使用时必须从现行标准或教科书恢复公式，**不得凭本技能复现公式**。
3. 书内"冒泡法检 >10⁻³"的灵敏度数字为该年代工艺条件下的经验值，实际灵敏度随氟碳液体种类、器件热容量、观察条件变化。
4. OCR 证据注意：原文"氦"字多处被 OCR 误作"氨/氢/氮"，凡本技能引用数值处均已人工核对物理语境；如需回原文核对，用 `pdf-scan-ocr-pipeline` 重读对应页（b3 PDF p137–141）。

File: references/kb-index.md
# IMA 订阅知识库盘点与逐篇蒸馏台账（KBMAP 模块）

> **模块定位**：本技能的源不止于 5 本专著，还挂着 **7 个 IMA 订阅知识库**（合计 2 万+ 份资料）。
> 本模块是这些库的**导航、可取性判定与逐篇蒸馏台账**——回答四个问题：库里有什么 / 原文能不能取 / 已经蒸馏了什么 / 还差什么。
> 规则：技能正文只写**已取原文或已核条目**的内容；本模块登记的是"源的位置与状态"，不代表内容已进正文。

## 一、7 库清单（2026-10-02 重新盘点，含可取性判定）

| # | 知识库 | ID | 条目 | 结构 | **原文可取性** | 蒸馏状态 |
|---|---|---|---|---|---|---|
| 1 | **IC失效分析** | `7295230462135641` | 303 | ISTFA 论文集 1999–2015/2019/2025、IPFA 子库 110、Desk Reference 第7版、Ohring 专著 | ❌ PDF 均 `can_fetch_content=false` | 部分（Desk Ref → 模块21；IPFA 功率循环 Tutorial → 模块19） |
| 2 | **【柯西】半导体电子元器件与失效分析** | `7306523218836308` | 17,181 | 可靠性与失效分析（IC/主动器件失效分析 418、ESREF 2015 181、公众号与网页 611）、半导体制造、质量管理 | ❌ `access_status=1`，取文受限 | 未蒸馏（目录级） |
| 3 | **芯片应用失效分析** | `7472518801653788` | 157 | 00 使用指南(7)、01 总论与流程(17)、**02 失效机理与案例(33)**、**03 ESD与EOS(10)**、**04 可靠性工程与标准(14)**、05 制造工艺与材料(33)、**06 分析手段与设备(7)**、07 质量体系与等级(13)、08 电路应用与系统级(8)、存疑待裁决(11)、待删除(3) | ✅ **公众号/网页可取**（PDF 不可取） | **本次逐篇蒸馏完成**（01/02/03/04/06 全目录 + 重点取原文）→ 模块 23/24/25 |
| 4 | **测试与可靠性** | `7306477299588440` | 2,511 | 电气电子类产品测试与可靠性 | ⚠️ 未逐项验证 | 未蒸馏（仅库级登记） |
| 5 | **可靠性标准库** | `7470445896930639` | **0** | — | ❌ **空库**（`knowledge_total_size=0`） | 无从蒸馏；已用库 8 替代 |
| 6 | **1B.半导体可靠性标准库 / JEDEC** | `7348275048889018` | 189 | 1 汇总索引(7)、2 非JEDEC(27)、3 其他JEDEC(14)、4 JESD51 热测试(4)、5 JEP(2)、6 J-STD(11)、7 JS 系列 ESD 灵敏度(9)、8 JESD22-C ESD(3)、9 JESD22-B 机械(41)、**10 JESD22-A 环境可靠性(69)** | ❌ 全部 PDF，`can_fetch_content=false` | 未蒸馏（结构登记于本表，供离线调阅） |
| 7 | **半导体元器件标准库** | `7396109760595283` | 586 | ALL(522)、1-通用规范(30)、标准解读(19)、标准化(12)、相关政策(1)、模板(1) | ❌ 全部 `can_fetch_content=false` | 未蒸馏；"标准解读"实为 GJB 军工质量体系文章，与芯片 FA 关联弱 |
| 8 | **【柯西】半导体行业技术标准**（附带发现，替代空库 5） | `7306690672228380` | 1,869 | **JEDEC 全集 1644**、IPC 全集 124、**AEC-Q 全集 38**、IATF16949(7)、文献(10)、通信标准(4)、国标/军标(2)、SEMI(1) | ❌ `access_status=1` | 未蒸馏（结构登记，AEC-Q 全系在此） |

**已蒸馏过的关联库（非本次 7 库）**：个人库「风景客栈」（200 命中 → 12 篇 → 模块 13–16）；共享库「SemiAsk 半导体标准」（56 份 → 14 份 → 模块 17）。

## 二、逐篇蒸馏台账（库 3「芯片应用失效分析」，2026-10-02 执行）

> 记 `D`=已取全文、`I`=已核条目（标题+摘要）、`×`=不可取。源等级：公众号/网页均为 **L2**，与一手标准冲突时以一手为准（见第三节）。

### 01_失效分析总论与流程（17，全部已核）
| 条目 | 状态 | 去向 |
|---|---|---|
| 电子元器件失效分析与案例分析 | **D** | 模块 24（FA 五步、失效模式-机理表、EOS 六源、ESD 两类） |
| 失效分析时要回答哪些问题？ | I | 模块 25（接样确认清单补充） |
| 电子器件失效分析-如何选择分析途径 | I | 模块 25（途径选型） |
| 电子器件失效分析-委托失效分析的关键要点 | I | 模块 25（委托要点） |
| 华为海思FA分析基本要求 | I | 模块 25（报告输出要求，仅登记） |
| 微电子器件失效分析 / 芯片失效步骤及其失效难题分析 / 半导体芯片失效分析及案例 / 失效分析需变革 | I | 模块 25（步骤与先进节点挑战） |
| 半导体器件失效分析_ICEST2004.pdf / Failure Analysis 芯片失效分析.pdf / 集成电路测试技术五.pdf / 应用总结.pdf | × | 不可取 |
| 一文搞懂应力…、应力张量/应力三轴度…、零件断裂起裂源区 | I | 不入正文（力学通识，非芯片 FA 专属） |

### 02_失效机理与案例（33，全部已核）
| 条目 | 状态 | 去向 |
|---|---|---|
| **MOSFET失效分析（锡枝晶 ECM）** | **D** | 模块 24（ECM 机理 + 案例）+ 模块 25（3D X-ray 判读） |
| 芯片与应用有关的失效机理（辐射/Al界面/Au-Al界面） | I | 模块 24 |
| 芯片焊盘加固提升 Au-Al 键合可靠性研究 | I | 模块 24（柯肯达尔空洞/凸块加固） |
| IC封装中银线/铜线/合金线比较 | I | 模块 24 |
| 失效分析\|IMC（金属间化合物） | I | 模块 24 |
| Ni阻挡层对 Cu/Sn-Ag bump 电迁移失效机制 | I | 模块 24 |
| 塑封集成电路焊锡污染影响与分析 | I | 模块 24 |
| 芯片背银/背金脱落失效模式及效应 | I | 模块 24 |
| 芯片减薄裂片率偏高原因分析及改善 | I | 模块 24 |
| 芯片越小漏电越严重？DIBL | I | 模块 24 |
| 01 栅氧完整性（GOI）/ 万字长文5大失效机理 | I | 模块 24（与模块16 合并去重） |
| MOSFET 单脉冲雪崩能量 EAS / dv/dt 能力及失效模式 | I | 模块 24 |
| 功率MOSFET应用可靠性（SOA） | I | 模块 24 |
| NPN晶体管的失效机理（发射极去偏置/热击穿/二次击穿） | I | 模块 24 |
| 集成电路可靠性问题及物理机理 / 芯片失效和封装失效的原因分析 | I | 模块 24 |
| CSP失效分析挑战 | I | 模块 25（先进封装定位难点） |
| FA失效分析丨BSOB改Normal Bond可制造性分析 | I | 模块 24（键合工艺） |
| 显示模组IC bonding腐蚀 / 背光模组膜材褶皱 / 8D报告半孔焊接上锡不良 | I | 模块 25（案例） |
| 小线径键合金丝熔断电流测试（网页） | I | 模块 24（键合线载流） |
| 半导体激光器失效机理（×2）、大功率激光器封装失效、介电材料与介电击穿、Deep N-well Latch-up（×2 PDF）、芯片堆叠FPBGA翘曲（PDF） | ×/部分 | 光电器件与 FinFET 闩锁仅登记，未取原文不入正文 |

### 03_ESD与EOS防护（10，全部已核）
| 条目 | 状态 | 去向 |
|---|---|---|
| 半导体的ESD失效模式及机理 / ESD失效特性及防护能力影响 / ESD对产品可靠性的影响 | I | 模块 24 |
| 半导体ESD测试-HBM / CDM | I | 模块 24（三模型） |
| 产品整机ESD抗扰度 IEC61000-4-2 / GB-T 17626.2 | I | 模块 24（器件级 vs 系统级） |
| 静电防护之TVS选型解说 / ESD保护电路和原理 / PCB板ESD保护电路设计 | I | 模块 24（防护设计） |
| MEMS 静电击穿 | I | 不入正文（MEMS 专属） |

### 04_可靠性工程与标准（14，全部已核）
| 条目 | 状态 | 去向 |
|---|---|---|
| **集成电路可靠性试验项目、方法及标准汇总** | **D** | **模块 23（试验矩阵主体）** |
| 一文说透双85(85℃85%RH)测试 | I | 模块 23 |
| 可靠性试验中几个寿命加速模型 | I | 模块 14（增量：AEC-Q102 光电） |
| MIL-STD-883 HTOL 方法1005（网页） | I | 模块 23 |
| 环境试验与可靠性试验的6点关系 | I | 模块 23（判据差异） |
| 可靠性数据分析与应用 / MTBF计算方法 / 可靠性工程七步法 | I | 模块 12（可靠性统计，仅登记，未取原文） |
| 温度以多少种方式影响电子系统 | I | 模块 23（热致退化分类） |
| 极端及辐射环境可靠性综述(PDF)、Infineon器件可靠性挑战(PDF)、HAST对塑封分层影响(PDF)、GaN HEMT测试分析(PDF)、工艺与器件可靠性分析PPT(PDF) | × | 不可取；HAST/塑封分层为重要缺口，标注待补 |

### 06_分析手段与设备（7，全部已核）
| 条目 | 状态 | 去向 |
|---|---|---|
| 微光显微镜(EMMI)在器件失效分析中的应用 | I | 模块 25（含模拟开关 ESD 定位案例） |
| X射线荧光分析仪(XRF)原理与设备结构 | I | 模块 25（先进封装 bumps 量测范围） |
| TXRF 分析粗糙硅晶圆表面金属 | I | 模块 25（粗糙度限值影响） |
| 动图演示16种材料分析方法 | I | 模块 25（方法速查） |
| 热应力分析 ABAQUS 热力顺序耦合 | I | 模块 25（仿真） |
| 超大规模集成电路测试(PDF) / Linear-IC 电性测试及失效分析(PDF) | × | 不可取 |

### 未展开目录（诚实标注）
- **05_制造工艺与材料（33）**、**07_质量体系与等级（13）**、**08_电路应用与系统级（8）**、00 使用指南（7）、存疑待裁决（11）：**本轮未逐项枚举**，主题⑤与主题②仍有余量。

## 三、去重与冲突裁决规则（跨库合并纪律）

**去重（同一主题重复条目）**
1. 判定重复看**判据同一性**：同一试验/机理的"条件+判据+适用范围"三者一致 → 合并为一条，保留源标注最全者。
2. 一手原文 > 二手转述：同一 JESD22 条目，SemiAsk/库 6 原文版优先于公众号版；公众号版仅在其给出**实操经验/案例**时保留为"实践注记"。
3. 已进正文的条目不再重复写入；新库只补**前文未覆盖**的增量。

**冲突（数值/判据不一致）→ 优先级裁决**
```
① 现行一手标准原文（JEDEC / IEC / AEC / MIL / IPC 现行版）
   ↓
② 会议/期刊一手文献与官方教程（ISTFA / IPFA / ESREF / IRPS）
   ↓
③ 行业公众号与厂商应用笔记（L2，仅作实践参考）
   ↓
④ 1980–2015 年代专著（一手但年代旧）
```
- **数值判据**（时长、限值、公差）：一律取 ①；取不到则标注"待核"不写入。
- **修订号**：本次 L2 源引用的 JESD22-A108-A / A104-A / A101-D 等为旧修订号，**以模块 17 的现行一手修订号为准**（如 A108F）。
- **机理描述**：取更具体者；旧书的定性描述降级为"历史表述"。

## 四、下一批蒸馏优先级（增量路线图）

| 优先级 | 目标 | 源 | 阻塞 | 产出预期 |
|---|---|---|---|---|
| P1 | **AEC-Q 全系 / MIL-STD-883 检漏限值 M1014** | 库 8（AEC-Q 38）/ 库 6（JESD22-A 69） | **原文不可取（IMA 权限）** | 需改用本地 PDF 或网络检索补源 |
| P1 | 库 3 剩余目录 05/07/08（元器件基础、质量等级、系统级） | 库 3 | 无 | 补全主题①与主题② |
| P2 | 库 2 柯西 418 篇 IC/主动器件失效分析 | 库 2 | **原文不可取** | 案例库深度主源，需另寻通道 |
| P2 | HAST 对塑封器件分层的影响（GJB 7400 / 军用塑封） | 库 3 04 类 PDF | 不可取 | 与用户 H3TRB/分层课题直接相关 |
| P3 | 库 1 ISTFA 历年案例、Desk Reference EOS/ESD 章 | 库 1 | 不可取 / 文本层未命中 | 模块 21/22 缺口 |
| P3 | 库 4「测试与可靠性」2,511 项结构盘点 | 库 4 | 未验证 | 补全本表 |

## B · 边界

1. 本模块的库规模/条目数为 2026-10-02 盘点值，**订阅库持续更新，数字会漂移**；不引用为事实性结论。
2. "未蒸馏"= 未取原文，其内容**不得**出现在技能正文任何模块中。
3. **六库原文不可取**（库 1/2/6/7/8 及库 3 的 PDF 部分）：IMA 返回 `can_fetch_content=false` / `access_status=1`。本轮 7 库蒸馏的实际取文范围 = **库 3 的公众号与网页条目**。这不等于库里没有内容，只等于本技能暂不能引用其内容。
4. 库 5「可靠性标准库」为**空库**（0 项），用户清单中的该项无可蒸馏对象。
5. 库 3 来源均为公众号/网页，**源等级 L2**；具体数值判据在正文中已标注，并以一手标准为裁决基准。

File: references/localization.md
# 芯片失效定位

> **v2.0.0 变更（多书合成轮）**：内容无重大增量（多书合成架构定稿：失效定位以本书第 6 章为唯一主源，b2/b3/b4/b5 无更优素材），仅做版本号同步与跨链维护——制样配合要求见 `./chip-fa-sample-prep` §4（背面可及性与减薄），无损先行原则见 `./chip-fa-procedure`。

## R · 原文锚点

> 有源微光探测技术利用光束和加偏置的元器件交互作用的现象来精确定位失效点。……如果激光波长小于半导体的带隙，就只有热产生；较短的波长但又超过带隙的激光将同时产生光子和热。然而，光子效应比热效应要强几个数量级，通常会占主导地位。……光束感生电阻变化（OBIRCH）、热感生电压变化（TIVA）、塞贝克效应（SEI）等技术则利用微光探测过程中产生的热来进行失效定位。
>
> ——第 6 章 6.1

---

## I · 骨架：定位手段的选择由「失效的电学特征」决定，不由设备偏好决定

一条几乎总是正确的决策链：

```
失效的电学特征是什么？
├─ 短路 / 呈现电阻性的金属互连 → 光子效应为主 → OBIRCH / TIVA
│    · 且样品为多层金属或倒装焊、只能从背面分析 → OBIRCH 尤其合适
├─ 开路（IC 内部，非金属互连电阻性） → 热效应为主 → SEI（塞贝克效应）
├─ 漏电 / 结异常 / 发光型缺陷 → 光子发射 → 微光探测（EMMI），须与良品对比
├─ 电压域异常 / 逻辑节点波形不对（VLSI 设计验证） → 电子束探针 EBT 电压衬度
├─ 封装内金属导体开路/短路、需完全不开封 → 磁显微（SQUID）
└─ 异常发热点 → 显微红外热像
```

**四条判据（书里给的关键约束）：**

1. **光子效应比热效应强几个数量级。** 所以选波长是选"要光子还是要热"——波长小于带隙只产热，大于带隙同时产光子和热。
2. **为避免光电流干扰，需采用能量小于半导体禁带宽度的光（常用 1340 nm）。** 即：当你不想引入光电效应、只要热时，用亚带隙长波长。
3. **微光探测必须与良品或同类正常区域对比。** 书里明说：正常器件也可能存在发光区域，不对比就会把正常发光当缺陷。
4. **倒装/多层结构只看顶部不行。** 光探测"既能从样品顶部又能从样品背面进行分析"，这对多层金属或倒装芯片封装非常重要——背面分析能力是选型的硬指标。

---

## A1 · 案例：用 EBT 电压衬度差找到"字线与电源线之间的微小短路孔"

对 4096 位 MOS 存储器做动态电压衬度分析：**先对好坏芯片的工作状态闪频电压衬度像做运算求差**，再按差值找故障点。

结果：存储器中有一条字线成为暗线（异常），而**相关译码电路没有异常** —— 这一"排除法"直接推出异常局限在字线与电源线之间。再由二次电子像证实：铝条字线与多晶硅电源线之间的绝缘层中有一个小孔，即短路位置。

这个案例的价值有两层：

- **方法论**：EBT 定位不是"看异常"，而是"好坏相减看差异"——单看失效片无从分辨。
- **推理**：**"应该异常却没异常"本身就是证据**（译码电路正常 → 排除译码路径），这一步比看到暗线更关键。

---

## A2 · 触发场景

- 「模块加电就短路，但不知道哪一颗芯片」
- 「封装不能开，能定位吗」（→ 磁显微 / 显微红外热点，非破坏）
- 「开封后做了 EMMI 没看到亮点，是不是没失效」
- 「OBIRCH 和 EMMI 该先做哪个」
- 「背面分析怎么做」

---

## E · 执行步骤

### 1. 先决定「要不要开封」

| 目标 | 可否不开封 | 手段 |
|---|---|---|
| 金属导体开路/短路定位 | 可以 | 磁显微（磁感应显微镜加外部电流，探测磁场变化） |
| 封装内热点定位 | 可以 | 显微红外热像（带锁定功能的增强型可分叠层芯片） |
| 芯片表面发光/结漏电 | 需开封或从背面 | 微光探测 |
| 电阻性互连故障 | 需开封（正面或背面） | OBIRCH / TIVA |
| 逻辑节点电压/波形 | 必须开封 | EBT |

### 2. 选手段（按失效电学特征）

| 手段 | 物理依据 | 适用失效 | 样品要求 |
|---|---|---|---|
| **微光探测（EMMI/光子发射）** | 载流子复合发光 | 结漏电、ESD/EOS 损伤、闩锁、栅氧击穿 | 开封，且**必须与良品对比**；可用光谱分析判定发光性质与类型 |
| **OBIRCH**（光束感生电阻变化） | 激光产热 → 电阻变化 → 电流变化 | 短路、**呈现电阻性的金属线** | 需开封；多层金属/倒装焊优先背面分析 |
| **TIVA**（热感生电压变化） | 同上，测电压响应 | 同 OBIRCH | 同上 |
| **SEI**（塞贝克效应） | 热 → 温差电动势 | **IC 中的开路路径** | 同上 |
| **LIVA**（光感生电压变化） | 光子 → 载流子 → 电压变化 | 同类 | 同上 |
| **EBT 电子束探针** | 二次电子能量 → 表面电位；可做波形取样 | VLSI 设计验证与失效定位 | 必须开封；束加速能 1 keV、束径 0.25 µm、电压分辨率 10 mV、等效带宽 4 GHz、时间分辨率 < 500 ps（本书给出的典型指标）；**必须有好坏芯片衬度差** |
| **磁显微（SQUID）** | 电流 → 磁场 | 开路、短路、漏电流 | 无需开封；低温 SQUID 磁灵敏度约 1 fT/Hz^1/2，高温约 10 fT/Hz^1/2，可做弱磁信号测量 |
| **显微红外热像** | 辐射峰值波长 ↔ 温度 | 异常热点、热性能 | 可不开封；可得平均温度分布与单点瞬态温度 |

### 3. 波长与样品处理

- 只想取"热"信号 → 用**亚带隙长波长（常用 1340 nm）**，避免光电流干扰。
- 想要光子发光信号 → 需波长超过带隙。
- 光探测定位的两步操作（书内明确）：**先在外部光源下对样品局部做实时数码照相 → 再在不透光的屏蔽箱中做微光探测成像 → 最后两像叠加**。目的是把发光点映射回真实物理位置。

### 4. 读图判据（避免误判）

1. **必须有好品或正常区域的对照**。否则无法区分"缺陷发光"与"正常发光"。
2. **差值为空不等于未失效** —— 可能是失效点在探测面之外（背面/下层金属），需换面或换手段。
3. **热点 ≠ 失效点**。大电流路径上的正常电阻也会发热；要结合电测（哪一对端口短路）判断。
4. **定位层次要匹配机理** —— 定位到"字线与电源线之间的绝缘层小孔"才能谈机理；停在"这个区域热"不够。

### 5. 与电测配合（不可省）

书里两次强调：电测用于**缩小物理分析区域**，而物理性能探测**需要电测试技术配合**（提供偏置与端口信息）。先用电测确定是哪对端口、什么电学特征，再选物理定位手段，顺序不能倒。

---

## B · 边界

1. 本章设备（2000 年代载体）型号已迭代；E 段给的是**选型逻辑与典型指标量级**，具体分辨率/带宽以现行设备手册为准。
2. 定位手段**不能替代机理判定**。定位给出"在哪里"，机理仍需靠形貌与成分分析（见 `./chip-fa-characterization`）。
3. 亚带隙波长只适用于**硅基**相对带隙的表述；对 SiC / GaN 等宽禁带器件，"亚带隙"对应的波长完全不同，切不可照搬 1340 nm。
4. 磁显微、显微红外热像依赖**加电条件**，对已开路（无法加电）的样品无效。
5. 本节内容以第 6 章为主，具体参数（如 SQUID 灵敏度）为**本书引用值**，反映的是成书时的技术水平。

File: references/mechanism-modern.md
# 模块 16 · 现代芯片失效机理五专题：HCI / TDDB / NBTI / 可动离子 / EM（v3.1.0，源自 IMA 知识库蒸馏）

> **源等级声明**：蒸馏自 IMA 知识库《万字硬核长文：一文彻底搞透芯片5大失效机理》（可靠性精研/傻傻的阿超，
> 引用 JEP122 等）。与模块 7（九类核心机理，书源 2015）互补：模块 7 给封装与功率器件侧，本模块给**芯片本体的微观退化机理**与定量模型。

## R · 原文锚点

> NBTI 损伤由反型沟道中的冷空穴引起：空穴 + Si–H/Si–O → 界面态 + 正电荷；停止应力后损伤部分恢复（快速恢复 70~90%，永久损伤 10~30%）。
> ——《一文彻底搞透芯片5大失效机理》

## 一、热载流子注入 HCI（Hot Carrier Injection）

**物理过程**：高电场（短沟道）加速载流子至 3~4 eV（突破晶格热平衡）→ 碰撞电离"雪崩" → 注入栅氧被陷阱俘获 → 界面态/氧化层损伤。

**四种注入机制（判读定位用）**：

| 机制 | 条件 | 特征 |
|---|---|---|
| CHE 沟道热电子 | Vgs≈Vds 均高 | "幸运电子"横穿沟道时获能注入 |
| DAHC 漏极雪崩 | 高 Vds + 低 Vgs | 电子+空穴**同时**注入，难测；部分形成体电流 |
| SGHE 二次热电子 | 漏极光子二次电离 | 产生衬底电流 |
| SHE 衬底热电子 | Vds=0, Vgs>>Vt | 衬底电子被拉出加速；**损伤均匀** |

**危害**：Vth 漂移、跨导下降（迁移率受损）、寿命指数衰减（电场每降 10%，寿命延长约 10 倍，Black 类模型）。
**模型（JEP122）**：TTF = B·(I_sub)⁻ᴺ·exp(Eaa/kT)，N=2~4，**Eaa = -0.2~+0.4 eV（可负！）**——温度加速方向与工艺相关，用 Arrhenius 前先验证。
**现代工艺影响**：FinFET 鳍顶角电场集中（退化位置依赖）、GAA 纳米片应力耦合（注入路径随机化）、High-K 界面缺陷多（陷阱位点增多）；对策 LDD 梯度掺杂分散电场。

## 二、经时击穿 TDDB（Time Dependent Dielectric Breakdown）

**两类击穿**：瞬时（本征=临界场强；非本征=针孔/裂纹/杂质缺陷处）vs 经时 TDDB（场强低于本征值，**陷阱积累**形成导电通路后击穿）。

**两派模型（选型按栅氧厚度/电场）**：

| 模型 | 机理 | 适用 |
|---|---|---|
| **E 模型**（热化学） | 电场降低 Si-O-Si 键断裂活化能（键角 120°→150°，Si-Si 弱键） | 栅氧 **>4nm**、低场 <10MV/cm；**也适用低场低电流** |
| **1/E 模型**（空穴诱导） | F-N 隧穿（>5MV/cm 主导；<5nm 直接隧穿）→ 阳极热空穴反隧穿 → 空穴俘获正反馈 | 高场；TTF 与 1/E 呈线性 |

**影响因素**：电极材料、薄膜厚度、电场强度、温度、介质质量（均匀性/界面态/杂质）。
**判读衔接**：模块 7 机理 #1（栅介质击穿短路）的定量版——"可加高电场再现"对应 TDDB 加速试验，寿命外推须注明所用模型（E 或 1/E）与 Ea（表见模块 14：>0.04μm 取 0.3 eV、≤0.04μm 取 0.7 eV）。

## 三、负偏压温度不稳定性 NBTI

**定义**：PMOS 在 Vgs<0 + 高温（>100℃ 显著）下 Vth 缓慢漂移（|Vth| 增大、迁移率/驱动电流下降）。
**机理链**：沟道反型 → 空穴聚集 Si/SiO₂ 界面 → **冷空穴打断 Si-H 键** → 施主型界面态（俘获空穴，带正电）+ H⁺ 释放形成氧化层陷阱 → 能带上弯 |Vth|↑ → 时序违规。
**恢复效应（关键工程陷阱）**：去应力后 H⁺ 回迁重新钝化——**快速恢复 70~90%（ms~s 级）、永久损伤 10~30%**。后果：
1. 参数测试值**强烈依赖测试时序与设备**（不同实验室数据不可比）；
2. AC 工况退化 < DC 测试（受占空比影响，无普适模型）；
3. 认证风险：低估恢复 → 高估寿命；高估恢复 → 早衰失效。
**测试纪律**：NBTI 在**测试结构**（环形振荡器等）而非产品上做 DC 应力，算出的寿命只作工艺比较品质因数。
**恶化趋势**：氮氧化栅介质更敏感、尺寸缩小电场增大、high-k 界面陷阱；NMOS 对应 PBTI（弱得多）。

## 四、表面反型 / 可动离子（Mobile Ions）

**机理**：Na⁺/K⁺/Li⁺ 在 SiO₂ 中低场（约 0.5 MV/cm）、低温（100℃）即可迁移 → 正偏压下从阳极漂向 Si/SiO₂ 界面积聚 → 表面反型 → 漏电增大；还可诱发 TDDB 提前。
**判别特征（诊断金标准）**：此类漏电失效可在**无偏压高温烘烤后恢复**（离子重新分布离开界面）——与模块 7"每次测都变 → 可动离子"判据闭环，烘烤就是证实手段。
**现状**：先进工艺已基本根除（无钠洁净室 Na<10⁹ atoms/cm²、PSG/BPSG 捕获 >99% Na⁺、SiN 致密屏障 D~10⁻²⁰ cm²/s、金属栅取代多晶硅栅），但**老产线、封装厂二次沾污、BGA 基板工艺仍是风险源**。

## 五、电迁移 EM（Electromigration）

**物理过程**：大电流密度下电子风（动量传递）推动金属离子沿**电子流方向**迁移 → 阴极侧（电流流出端）空位聚集成**空洞→开路**；阳极侧堆积成**小丘/晶须→挤压短路**。
**方向判读表（易错点）**：电流 VDD→GND；电子流 GND→VDD；**金属离子迁移方向 = 电子流方向（GND→VDD）**；空洞在电子注入侧（阴极/GND 端）。
**模型**：Black 方程 MTTF = A·J⁻ⁿ·exp(Ea/kT)，n=1~2，Ea=0.6~0.9 eV。
**薄弱位置**：Via/接触孔上方（电流拥挤+通量发散）、线宽变窄处、Al 晶界交汇点。
**监测**：早期表现是**电阻增加**——互连电阻监测可先于开路发现 EM。
**现代边界**：铜互连承载电流密度约为铝的 **5 倍**；≤7nm/3D IC 下 Black 外推误差大，行业视为风险点。
**与模块 7 衔接**：机理 #3（金属化互连开路）的定量模型版。

## E · 执行步骤（何时用本模块）

1. 失效现象落在**芯片本体微观退化**（Vth 漂移/跨导下降/栅漏电/金属开路+电阻漂移）→ 本模块
2. 封装结构问题（键合/焊料/分层）→ 模块 7；两模块可串联（如热点加速 EM/IMC）
3. NBTI 类漂移判读 → 必须声明测试时序（恢复效应），不同设备数据不可直接比
4. 漏电"时好时坏" → 先烘烤证伪/证实可动离子（本模块四），再谈其他机理

## B · 边界

1. 本模块为 L2 二手源蒸馏，模型公式与常数以 JEP122/JESD122 及权威教材原文为准。
2. 五大机理均针对**Si 基 CMOS 本体**；IGBT/功率模块的纵向结构、宽禁带器件（SiC/GaN 栅氧、动态 R_on）机理清单不在此内，需另补（模块 7 B 段同款声明）。
3. HCI 模型中的 B 因子强依赖掺杂/版图专有参数，不可跨产品复用。
4. 数值（3~4 eV、5 倍 Cu/Al、70~90% 恢复比例等）为文章引用量级，正式报告需溯源一次文献。

File: references/mechanism.md
# 芯片失效机理诊断

## R · 原文锚点

> 失效模式是指器件失效的形式，只讨论器件是"怎样"失效的，并不讨论器件为什么失效。……从芯片内部的结构来看则有芯片与底座黏结不良或脱开、内引线断裂、内引线尾部过长、键合点变形或抬起、键合位置不当、内引线与引脚键合不良、芯片涂敷不良、芯片上有外来异物、芯片裂缝、铝穿透、氧化层划伤、断裂、针孔、过薄、龟裂、介质强度差、光刻对准不佳、钻蚀、毛刺现象等。
>
> ——第 12 章 12.2

---

## I · 骨架：先把「模式」与「机理」严格分开，再按「部位」检索

**两句话定死概念**：

- **失效模式 = 怎样失效**（外部表现，可观测）：开路、短路、参数漂移、壳体破碎、漏气、功能异常、间歇失效。
- **失效机理 = 为什么失效**（内部物理化学过程，只能推证）：电迁移、闩锁、栅氧击穿、腐蚀、分层、二次击穿……

混淆二者的后果是**把现象当结论**："这颗芯片短路了" 不是结论；"这颗芯片因闩锁效应导致电源对地短路" 才是。

**检索顺序**：先按**失效发生的部位**定位（芯片体内 / 装片 / 键合引线 / 封装 / 外部因素），再在该部位内查模式 → 机理。

---

## A1 · 案例：分立器件失效模式的定量分布

书内图 12-13 给出半导体分立器件主要失效模式及所占比例：

| 失效模式 | 占比 |
|---|---|
| 开路 | 35% |
| 参数漂移 | 28% |
| 壳体破碎 | 17% |
| 短路 | 13% |
| 漏气 | 4% |
| 其他 | 3% |

书里给的关键判断：**"随着半导体生产工艺的完善，由生产工艺引起的失效正在减少，越来越多的分立器件是由于使用不当造成失效的。"**

**这个判断对责任分析的直接意义**：当你看到一个分立器件失效，**先验概率上"使用不当"的比重在上升**。这不等于"不是器件的问题"，而是意味着**必须拿出工艺侧证据（结构缺陷、来料缺陷）才能把责任归于器件本身**——凭"器件坏了"就断定器件质量问题的做法，与这个分布是矛盾的。

---

## A2 · 案例：CMOS 闩锁引起芯片烧毁的完整链条

书里给出的机理链条（可直接作为报告模板）：

> **CMOS 电路中存在 PNPN 寄生晶闸管结构** → 在一定条件下被触发 → **电源到地之间流过较大电流**，并在 PNPN 寄生晶闸管结构中**同时形成正反馈过程** → 此时寄生晶闸管结构处于导通状态 → **只要电源电压不降至临界值以下，即使触发信号已消失，已经形成的导通电流也不会消失** → 引起器件的烧毁。

**可辨识特征**：闩锁的关键判据是**"自锁"**——触发源撤除后电流仍维持。这一条把闩锁与普通 EOS 过流区分开了：EOS 是"应力在，电流在；应力去，电流去"；闩锁是"应力去，电流还在"。

---

## A3 · 案例：塑封器件"爆米花效应"的完整失效链

某塑封 FPGA 在整机调试中无法写入程序。**多个端口对 GND 开路，但用力按压测试却可呈现与良品相同的特性曲线**（间歇性导通 → 机械接触问题的强提示）。切片观察发现：样品塑封料与 PCB 界面存在分层，PCB 表面绿油与基材的界面也存在分层或开裂，铜箔从基材上脱起。

**机理链**：塑封料内的水汽在高温下受热膨胀 → 使塑封料与芯片间发生分层效应 → 拉断键合丝 → 产生开路失效。

**为什么先做扫描声学（C-SAM）**：C-SAM 图直接给出"敷料与引线架界面分层"的位置，**在切片之前就锁定了分层界面**。切片只是去证实。

---

## E · 执行步骤

### 第 1 步：按部位检索失效模式（表 12-1）

| 部位 | 集成电路的主要失效模式 |
|---|---|
| **芯片体内** | 结特性退化、低击穿、芯片裂纹、漏电或短路、参数漂移；金属互连系统的开路、短路、漏电、烧毁 |
| **装片** | 芯片脱开龟裂、热点 |
| **键合引线** | 键合引线弯曲、焊盘凹陷、键合引线损伤、键合引线断裂和脱落、键合引线和焊盘腐蚀、键合引线框架腐蚀、键合引线框架的低粘附性及脱层、焊点疲劳损伤 |
| **封装** | 包封料破裂、包封材料疲劳裂缝、芯片表面漏电、芯片上的铝膜腐蚀、开路或短路、芯片裂纹、引脚脆裂开路、存储数据丢失 |
| **外部因素**（机械振动、冲击、过电应力、电源跳动） | 瞬间开路、短路、栅介质击穿或熔融烧毁 |

### 第 2 步：九类核心机理的辨识（书内 12.2.2 展开）

| # | 机理 | 物理过程 | 辨识特征 | 触发条件 |
|---|---|---|---|---|
| 1 | **栅介质击穿短路** | 生产过程中薄栅氧化层上的高电场是影响成品率与可靠性的主要因素。**电荷注入氧化层 → 产生结构变化（陷阱、界面态）→ 局部电流增大 → 足够多电荷注入时产生热损伤 → 氧化层出现低阻通道 → 不可恢复的漏电 → 击穿短路** | 栅-源/栅-漏短路或低阻；可用加电流或加高电场再现 | 薄栅氧 + 高电场；与尺寸等比缩小正相关 |
| 2 | **电参数退化** | 双极型：电流增益下降、PN 结反向漏电增加、击穿电压蠕变；**MOS：平带电压、阈值电压漂移、跨导下降、线性区漏极电流和饱和区漏极电流减小甚至源-漏击穿**；光电耦合器件：转移效率下降；光电器件：发光效率降低 | 参数随时间或应力单调退化 | 长期电/热应力；HCI、BTI |
| 3 | **金属化互连开路** | 两类原因：**① 加工工艺**——多层金属布线中，腐蚀法刻蚀铝和介质层上的通孔会造成金属边缘和氧化层台阶处第二层金属膜厚不均匀，从而引起断条；**② 使用**——金属条中电流密度过大，产生**金属原子的迁移**，导致金属化互连线断裂开路 | 开路；SEM 见铝条断条、楔形空洞、台阶处变薄 | 电流密度过大 → 电迁移（EM）；台阶覆盖差 |
| 4 | **芯片烧毁** | 过大的输入信号或电源电压加到芯片上时，产生器件的大面积烧毁，或芯片上产生严重的过应力击穿 | 大面积熔融、金属喷溅 | 过电应力（EOS） |
| 5 | **闩锁效应（Latch-up）** | 见 A2 | **自锁：触发源消失后导通电流不消失** | PNPN 寄生晶闸管被触发；电源电压高于维持临界值 |
| 6 | **电路漏电** | 本应绝缘或只应小电流的位置产生大得多的电流，**而且是数量级的增加**，电流大小与损伤部位有关。多层金属布线中，两层布线间有氧化层针孔及因第一层金属不平整或介质膜过厚引起的**介质膜裂纹**，破坏了介质的绝缘性能而产生漏电 | 漏电电流出现数量级跳变；OBIRCH 可定位到针孔/裂纹 | 氧化层针孔、介质膜裂纹 |
| 7 | **电路无功能** | 本应有信号输出的电路端口没有信号输出。**内因**：有输出信号端口的键合引线烧断使信号无法输出、键合引线的键合端腐蚀开路造成信号无法输出、内部电路短路使信号被旁路到地；**外因**：供电不足使电路不能输出信号 | 无输出；需区分"芯片内因"与"供电外因" | 键合烧断/腐蚀开路/内部短路；或供电异常 |
| 8 | **存储数据丢失** | 在外界因素作用下产生的电路误动作，使动态存储器存储的电荷丢失、静态 RAM 存储单元翻转、动态逻辑电路信息丢失，**与器件本身的物理缺陷无关** | 数据可复现性差、无明显形貌损伤 | 外界因素（瞬态干扰、辐照、电压跌落） |
| 9 | **保护电路烧毁** | 微电子器件在加工、生产、组装、储存及运输过程中可能与带静电的容器、测试设备及操作人员相接触，**所带静电经过器件引线放电到地，使器件受到损伤或失效，即静电放电损伤（ESD）**。它对各类器件都有损伤，而对 **MOS 器件特别敏感**。器件抗静电能力与器件类型、输入端保护结构、版图设计、制造工艺及使用情况有关 | 保护结构熔融/穿孔；输入端口漏电 | ESD；器件 ESD 分 **1、2、3 三个等级** |

### 第 2.5 步：功率器件与封装结构特化机理（v2.0.0，源自《典型案例》第8章/§1.5）

**功率器件六类特化机理**（与 IGBT/功率 MOS 封装失效域直接重合）：

| # | 机理 | 物理过程 | 辨识特征 |
|---|---|---|---|
| P1 | **二次击穿** | 正偏二次击穿与器件热性能有关，反偏与集电结载流子雪崩倍增有关；**两者都与内部电流集中过程密切关联**。大面积器件在大电流密度下发射极电流集边/集缩 → 局部温升"热斑" → **电热正反馈** → 空间电荷区消失、电压骤降电流剧增 → 局部熔化短路穿通 | 烧毁点位于键合区附近/发射区边缘；芯片碎裂分层（S-D 局部击穿 + 后续短路电流过热熔融） |
| P2 | **芯片焊接（烧结）失效** | 理想焊接界面应无内应力、无裂纹空洞、低欧姆接触、低接触热阻。沾污/镀层不良 → **浸润不良形成空洞** → 接触面积缩小、热阻增大 → 局部热点 → 热奔致命失效；且结温升高会加速电迁移等温度相关机理 | C-SAM 见焊接界面空洞/贯穿空层面；开封后焊料与底板未熔合、芯片边缘才有焊料 |
| P3 | **软焊料温循疲劳** | 各层材料 CTE 差异 → 功率循环/温度交变下芯片受拉伸压缩 → 硬焊料致芯片破裂/剥离，**软焊料层产生位移形变和剪切形变，多次反复后疲劳龟裂** → 热阻增大 → 烧毁 | 焊料层龟裂纹、断面疲劳特征；热阻/饱和压降随循环次数上升 |
| P4 | **Au-Al 键合系统退化** | Au 与 Al 化学势不同 → 生成 AuAl₂（**紫斑**）、Au₅Al₂、Au₄Al、AuAl、Au₃Al（**白斑**）等金属间化合物：电导率低、脆性、晶格常数与膨胀系数失配 → 键合强度下降、变脆开裂、接触电阻增大；**柯肯德尔效应**：高温（>300℃）下金向铝扩散快于反向 → 金层侧空隙聚积成空洞 → 界面强度急剧下降 | 键合界面紫/白色化合物区、柯氏空洞；时好时坏 → 最终开路 |
| P5 | **内涂/灌封胶应力裂纹** | 树脂内涂料耐温性差 → 温循筛选中产生内应力微裂纹 → 整机温循/振动应力下裂纹扩展 → **把金丝引线拉断** | 裂纹处引线拉断、胶体开裂；装机前筛选通过、整机环境试验中失效 |
| P6 | **Si-Cu（CTE 失配）结构应力裂纹** | 硅芯片直接焊到铜基座（CTE 差约 4 倍）且无钼片缓冲层 → 烧结冷却残存应力 + 机械应力 → **芯片侧面深裂缝和剥裂空洞** → 反向漏电漂升 + 大电流热效应 | 台面 PN 结处/芯片侧面连续裂纹；漏电流随通电时间漂升、175℃烘烤不恢复（区别于沾污） |

**补充机理（§1.5 增补，通用器件）**：
- **结穿刺（铝尖峰）**：Al-Si 接触 450~550℃ 热处理时硅在铝中固溶度远大于反向 → 界面硅原子净溶解进铝、铝填充硅中空位 → 铝"穿刺"透入硅衬底 → **PN 结短路**；
- **铝金属化再结构**：铝与 SiO₂/硅 CTE 不匹配 → 间歇工作温变下铝膜受张/压应力 → 表面粗糙、发黑、**小丘/晶须/皱纹**；
- **银迁移**：湿气 + 电压条件下银阳极氧化为 Ag⁺ → 电场驱动下向阴极迁移 → 途中形成氢氧化银乳白色污迹 → 阴极还原析出枝晶细丝 → **短路/耐压劣化**；
- **钝化层三缺陷**：裂纹（界面态增加 → 漏电漂移）、气泡（台面结非钝化保护区局部击穿）、针孔（扩散管道）——在环境应力下暴露为软击穿。

**b2 第8章统计判断（可直接引用到报告）**：所分析失效案例中「与芯片缺陷有关的失效案例很少……大部分与器件封装工艺密切相关，特别是芯片粘接工艺不良」——与 b1 "使用不当占比上升" 的判断互为印证：**功率器件失效优先查装片/键合/封装结构，其次才怀疑芯片本体**。

### 第 2.6 步：ESD 静电损伤机理（v2.0.0，源自邓永孝 1989 第10章专章）

> **判读中最容易被忽视的一条**（原文锚点，R 段同步收录）：静电损伤是与时间无关的偶然事件，**不能通过老练等筛选方法剔除**；老练中接地不良、传递不当反而会提高 ESD 失效百分比。ESD 使器件立即失效的几率约 **10%**，其余 **90% 是潜在性损伤**——电参数仍合格但抗过电应力能力已减弱，现场使用中表现为早期失效。

**两类失效模式（b4 §10.4）**：

| 模式 | 表现 | 细分 |
|---|---|---|
| **突发性完全失效** | 一个或多个电参数突然劣化、完全丧失功能（开路/短路/参数严重漂移） | **电压相关**：介质击穿、PN 结反向漏电增大、铝条损伤；**功率相关**：铝条熔断、多晶电阻熔断、硅片局部熔化 |
| **潜在性失效** | 一次 ESD 脉冲能量不足时不立即失效，但损伤**累积**——随脉冲次数增加，损伤阈值电压逐渐下降、参数逐渐劣化 | 由此推论：**对器件做 100% 抗静电筛选是不足取的**（筛选本身会引入累积损伤） |

**部位特征（判读用）**：
- 结型器件：损伤多在 **PN 结边缘的 Si-SiO₂ 界面或接触孔边缘**——ESD 局部高温→杂质微扩散→**杂质管道**→PN 结严重漏电、电流增益显著下降；
- 肖特基/浅结器件：损伤集中在**势垒区边缘 Si-SiO₂ 界面**（电场集中→热斑→失效），**失效模式完全类似于热致二次击穿**；
- CMOS：输入端铝互连线与 N⁺ 保护环间介质击穿短路、输入对地保护二极管 P 阱结击穿、多晶保护电阻接触孔损伤；严重时输入端金属化烧熔。铝栅器件 ESD 引发 Al-SiO₂ 界面反应，**Al 穿透 SiO₂ 致栅漏电/短路**；
- **CMOS 与 MOS 功率管**：ESD 可触发寄生可控硅**门锁**——供电回路无限流电阻时器件被过大电流烧毁。

**电流型损伤机理（b4 §10.5）**：
- **PN 结短路（合金钉）**：二次击穿焦耳热使局部温度超过 Al-Si 共晶温度 → 合金钉穿透 PN 结；SEM 下欧姆孔因失硅出现小坑。**衬底接地→纵向合金钉**（穿透扩散区底部）；**衬底浮空→横向合金钉**（从结边角伸向最近接地金属，电流集边效应加速）。版图对策：一个扩散区内设**多个小欧姆孔**（增周长）、**圆形接触孔**（避免电流非均匀流动）、增大接触孔与扩散区间距（防角落电流集中）；损伤阈值由放电通路中相邻窗口的**间距**决定——相距越远阈值越高。接触孔**过合金**形成的尖峰会诱发 ESD 失效；
- **铝/多晶硅大电流损伤**：铝互连线电流携带能力是其横截面积的函数——铝条**横跨陡峭氧化层台阶**处横截面减小，大电流 ESD 脉冲下易熔化开路；输入保护结构应**尽量靠近压焊点**以缩短铝互连线。

**三种 ESD 损伤模型（b4 §10.2）**：

| 模型 | 物理场景 | 要点 |
|---|---|---|
| **HBM 人体模型** | 带静电操作者经器件管脚对地放电 | 主要参数：放电时间 R·C 与总能量 E=½CV²；人体模型取 **R≈1.5kΩ、C≈100pF**；作为 ESDS 评估标准（MIL-STD-883C 方法 3015.2） |
| **CDM 充电器件模型** | 管壳与绝缘材料（塑料袋/传递容器）摩擦带电后经管脚对地放电 | 几个管脚同时接地即有几条放电通路，各自 R-L-C |
| **FIM 电场感应模型** | 器件处于静电场中感应出电位差；管脚相当于接收天线使电场畸变 | **MOS 器件放入 6000V/cm 静电场即可引发栅穿失效** |

**敏感度分级参考（b4 表 10-2，量级参考）**：MOSFET 100–300V、GaAs/FET 100–300V、CMOS 250–2000V、VMOS 30–1800V、肖特基 TTL 300–1500V、双极晶体管 380–7000V、ECL 500–1000V、SCR 680–1000V。集成度越高抗静电能力越低（器件尺寸小）。

**人体静电的环境依赖（b4 表 10-1，对防护规范设计有用）**：相对湿度 10–20% 时地毯走动可达 **85,000V**、坐在人造革椅 18,000V；相对湿度 65–90% 时分别降至 1,500V / 1,500V。**湿度是 ESD 防护的第一杠杆**；人体电容约 100pF、其中 60% 是脚底对地电容——单脚站立时人体电压远高于双脚。

> **与二次击穿的判读衔接**：ESD 烧毁与热致二次击穿的形貌可能高度相似（都在结区边缘、都有热斑熔融）。区分要靠**证据链**：失效前是否经历非受控操作环境（徒手接触、非防静电容器传递）、失效批次是否 100% 老练筛选、失效器件是否为高集成度/敏感器件类型。单一形貌不能定 ESD。

### 第 3 步：把模式接到机理（诊断路径）

```
现象
├─ 开路
│   ├─ 键合线断/脱落 → 机械应力 / 爆米花分层拉断 / 键合工艺
│   ├─ 铝条断条 → 电迁移（大电流密度）/ 台阶覆盖差（工艺）
│   └─ 芯片裂纹 → 热失配 / 机械应力 / 封装应力
├─ 短路
│   ├─ 栅氧击穿 → 高电场 + 薄栅氧（TDDB）
│   ├─ 介质膜裂纹 / 氧化层针孔 → 漏电 → 短路
│   └─ 金属熔融桥接 → EOS / 闩锁
├─ 参数漂移
│   ├─ 缓慢单调退化 → HCI / BTI / 欧姆接触退化
│   ├─ 每次测都变 → 可动离子沾污（击穿蠕变）
│   └─ 数量级跳变 → 介质损伤
├─ 间歇失效 / 按压可变
│   └─ 接触类问题（键合、分层、多余物）
└─ 无功能
    ├─ 内因（键合烧断、键合端腐蚀开路、内部短路）→ 查内部
    └─ 外因（供电不足）→ 先排除外部
```

### 第 4 步：机理判定必须写出的三件事

1. **机理名称 + 物理过程**（上表的"物理过程"列）
2. **辨识特征**（你实际观察到的、支持该机理的证据）
3. **排除的替代机理 + 排除依据**（例如："非闩锁，因断电重加后漏电消失，不满足自锁特征"）

---

## B · 边界

1. **本章为 2015 年成书时的机理清单**。以下现代机理**不在覆盖内或仅被提及**，需另补标准：
   - 宽禁带器件的栅氧可靠性、动态 R_on 退化、体二极管退化；
   - 铜互连的电迁移与低 k 介质 TDDB 的现代模型（书内仅列为"挑战"）；
   - 2.5D/3D 封装、TSV 的应力与失效机理。
2. **"使用不当占比上升"是本世纪初的判断**，不可直接外推到你的产品线。要得到本单位的模式分布，必须自己统计。
3. **表 12-1 是"主要失效模式"清单而非穷举**，也不含概率。
4. **机理判定不能靠单点证据**。书内多次以案例说明"机理与原因必须分开论证"（见 `./chip-fa-router` 的 A1 案例）。同一机理可由设计、来料、工艺、筛选、装配、使用中的不同原因造成。
5. **本技能不给责任结论**。它给机理假设与所需证据，责任归属需在质量协议框架内另行认定。

File: references/power-device-reliability.md
# 功率器件可靠性试验与寿命建模（PR 模块）

> **模块定位**：现有 `reliability-stats.md`（通用分布/加速理论）与 `standards-jesd22.md`（通用器件试验方法）
> 都不覆盖**功率模块特有的磨损型试验**——功率循环（PC）、ΔTj/Tjm 双变量寿命模型、在线监测。
> 本模块补这一层，源：IPFA 2019 Tutorial（F. Iannuzzo, Aalborg University / CORPE）
> 《Testing for Reliability of Power Electronic Components》。

## R · 原文锚点

> ► Wear-out testing techniques have been presented, together with abnormal condition testing
> ► Condition monitoring is a winning strategy for high-reliability applications. It help also better predict remaining useful life
>
> ——F. Iannuzzo, IPFA 2019 Tutorial（Aalborg University / CORPE）

> Sample size 6 to 12 is appropriate（加速寿命试验每应力条件的样本量）
>
> ——同前，Principle of accelerated life testing (ALT)

---

## I · 骨架：功率器件可靠性试验的三个层次

| 层次 | 目的 | 典型项目 | 失效性质 |
|---|---|---|---|
| **① 磨损试验（wear-out testing）** | 复现现场长期退化，拟合寿命模型 | **功率循环 PC**（ΔTj/Tjm 双变量）、温度循环 TC、湿热 | 磨损失效（设计裕度问题） |
| **② 异常条件试验（abnormal condition）** | 验证极限工况下的鲁棒性 | 短路、过压、过流、过温 | 突发/灾难性失效 |
| **③ 在线监测（condition monitoring）** | 运行中获取退化量，预测剩余寿命 RUL | V_CE(sat) / 热阻 / 键合线状态在线测量 | 服务于寿命预测而非判定 |

**与通用可靠性试验的关键差别**：通用器件（JESD22 系列）以"通过/不通过"的鉴定思维为主；功率模块以**寿命量化**思维为主——要的是 N_f（失效循环数）与 ΔTj 的关系曲线，而不是 1000h 后是否还通。

## A1 · ALT 设计原则（功率器件版）

1. **应力水平不得改变失效机理**：加速应力（ΔTj、Tjm）加大到出现新机理（如超过材料软化点、进入二次击穿）时，外推无效——曲线拐点即机理切换点，必须识别出来。
2. **每应力条件样本 6–12 只**（教程建议值）：功率模块成本高、台架昂贵，样本量受预算约束，因此**必须用威布尔/对数正态拟合给出置信区间**，不能只报中位数（见 `reliability-stats.md`）。
3. **ΔTj 与 Tjm 必须双变量控制**：只报 ΔTj 不报 Tjm 的寿命数据不可比——LESIT 结果明确显示同一 ΔTj 下 Tjm 从 60℃ 升到 100℃，寿命可差一个数量级量级。
4. **失效判据前置定义**：V_CE(sat) 上升 5%？热阻上升 20%？还是键合线 lift-off 检出？判据不同，N_f 不同，报告必须写明（对应 `report-template.md` 第 4 节）。

## 寿命模型族（系数需按器件/封装标定，本模块不提供通用系数）

| 模型 | 形式 | 引入的变量 |
|---|---|---|
| **Coffin-Manson** | N_f = A·ΔT_j^(−n) | 仅 ΔTj（最简，工程粗估） |
| **改进 Coffin-Manson** | N = A·ΔT_j^(−n)·exp(E_a / k_B·T_jm) | 加中位结温 Tjm（温度加速项） |
| **Norris-Landzberg** | 含 ΔTj 与温度/频率项的指数修正 | 加循环频率效应 |
| **Bayerer (2008)** | N_f = f(ΔT_j, T_jm, t_on, I, U, **ar**, …) | 引入**键合线高跨比 ar**（弧高/焊点间距）、导通时间、电流电压；含二极管占比修正 |
| **Semikron (2013)** | N_f = A·ΔT_j^(−n)·(ar)^β·… | 同样纳入 ar 与工艺参数 |

> **读表纪律**：ar（bond wire aspect ratio = 弧高/焊点间距）是功率模块寿命的**设计变量**——同一电气规格下，键合线弧高与跨距的几何设计直接改变 N_f。这也是"键合线 lift-off 为何是功率模块首要磨损机理"的量化依据。

## 台架与工况（可直接对标设计自己的试验）

| 场景 | 参数（教程实例） |
|---|---|
| **MW 级 IGBT 模块 DC 功率循环** | 10 只模块并行；DC 2000 A；回路电感 L = 5 μH；水冷；LabVIEW/NI 控制；示例器件 1700 V / 1000 A、P_tot 6.25 kW |
| **变换器级老化（更接近工况）** | DC-link 1000 V；负载 650 A_rms；输出频率 6 Hz；开关频率 2.5 kHz；冷却液 80℃（水+乙二醇） |
| **在线监测接线** | **通态**测 V_CE 推算结温；**断态**注入约 500 mA 小电流测温；同一采样窗口内同时监测键合线状态 |

## 失效演进三阶段（功率模块老化曲线）

```
退化量 ↑
   │        ┌────────────── 灾难性失效（Catastrophic）
   │       ╱
   │   ╱──╱  ← 键合线 lift-off 期（Bond wire lift-off period）
   │ ╱
   │╱  正常磨损期（Normal wear）
   └────────────────────────────→ 循环数
```

**工程含义**：键合线 lift-off 是**可监测的中间阶段**，不是终点。在线监测的价值窗口就在这个"平台期"——在灾难性失效前检出（对应本模块 ③ 层次与 `closed-loop.md` 的归零验证）。

## 现场失效分布示例（用于建立"失效模式占比"直觉）

教程给出的光伏逆变器现场数据：**450 套系统 / 27 个月 / 3600 张服务工单**，失效工单集中于**逆变器子系统**（而非组件/结构/外部）。这类数据的用途是**校准"先查哪个环节"**——与 `report-template.md` 工序定位表的 F 区（试验/应用环节）互为印证。

## A2 · 触发场景

- 「功率循环怎么做？ΔTj 怎么定？」→ 本模块
- 「PCsec/PCmin、寿命模型选哪个？」→ 本模块模型族表（判据与限值回 AQG 324 / IEC 60749-34）
- 「IGBT 键合线 lift-off 怎么在线监测？」→ 本模块在线监测接线
- 「寿命数据只有 6 只够不够？」→ 本模块样本量原则 + `reliability-stats.md` 威布尔

## E · 执行步骤

1. 明确目标：鉴定（pass/fail）还是寿命量化（N_f 曲线）→ 决定走 JESD22 族还是本模块 PC 族。
2. 定义失效判据（V_CE / R_th / lift-off 检出）并写进方案。
3. 设计应力矩阵：至少 2–3 个 ΔTj 水平 × 明确 Tjm；每条件 6–12 只。
4. 跑试验 + 在线监测（通态 V_CE + 断态小电流测温同步）。
5. 威布尔拟合 + 置信区间；选模型（C-M 族起步，有 ar/t_on 数据则用 Bayerer/Semikron）。
6. 外推现场寿命时**必须声明**：模型系数为本批次标定值，跨封装/跨厂商不可直接套用。

## B · 边界

1. 源为 **2019 年会议教程（IPFA 2019）**，属一手二级源（L1.5）：方法论可靠，但**模型系数、台架参数为作者实例值，不是标准限值**。
2. 样本量 6–12 为教程的统计建议，**不是** AQG 324 / IEC 60749-34 的判据要求；认证用途须回标准原文。
3. 本模块表格中的公式形式已做 OCR 噪声过滤（原 PDF 公式排版在抽取中失真），**系数与指数一律以原文/厂商数据手册为准，本模块不复原具体数值**。
4. 功率循环与温度循环的区别：`standards-jesd22.md` 的 A122A（功率循环）是非等温 DC 循环方法，本模块给的是**寿命建模与台架实施**视角，两者互补，判据仍以标准为准。
5. SiC/GaN 器件的退化机理（栅氧、动态 R_on）与本模块 Si 基功率循环模型**不完全通用**，外推需另证。

File: references/prevention.md
# 芯片失效预防

> **v1.1.0 变更**：第 17、18 章正文已完成 OCR 覆盖（原 v1.0.0 时第 18 章仅目录级）。
> 本次补入：FTA **六层故障树结构**、**五条建树规则**、最小割集求法与重要性判据、
> 子树简化与模块分解、FTA+FMEA 联合使用、FMEA **R=S×O 风险等级算法**、
> 应力—失效模式对照表、以及两个完整案例（HIC 无输出归零 / 微波功率管键合 FMEA）。

> **v2.0.0 变更（多书合成轮）**：从《半导体器件可靠性与失效分析》（卢其庆、张安康，1980）第 10.5 节
> 注入 **SPC 质量控制图**全套内容——3σ 管理原理、x̄-R 控制图（含控制限公式与系数表）、
> 不合格品率 p 图 / 不合格品数 pn 图 / 缺陷数 c 图、建图 20–25 批规则、控制图三大用途，
> 及氧化层厚度、封焊不合格率两个原著算例。与 FMEA/FTA 形成「设计预防 + 过程监控」互补。

## R · 原文锚点

> 层次的约定和单元划分是开展 FMEA 的关键环节。首先根据元器件的结构进行层次约定，初始约定层次即为元器件本身，然后根据元器件的复杂程度向下分解为第二、第三等层次，最低约定层次应为潜在失效机理发生的层次。
>
> ——第 17 章 17.2.5

> 在构建元器件故障树时，失效物理的本质内容（失效模式、失效部位、失效机理、机理因子、影响因素）决定了元器件故障树各事件之间的相互关系。
>
> ——第 18 章 18.3.2

> 建树时不允许逻辑门—逻辑门直接相连。若建树时出现逻辑门—逻辑门相连而又根本不能严格定义，很容易发生逻辑关系错误，无法进行 FTA 分析。
>
> ——第 18 章 18.2.3

> 在正常情况下，一批产品的统计量相应的点以很大的概率落在上、下控制线之间，即认为产品生产过程是处于稳定状态，如果落在上、下控制线之外（或相继的点呈现异常的趋势），就认为出现了不稳定因素。
>
> ——卢其庆 1980 §10.5

---

## I · 骨架：预防的三条腿

```
失效预防
├─ FMEA（自下而上、归纳）→ 找潜在失效模式/机理，算风险等级，定措施
├─ FTA （自上而下、演绎）→ 从顶事件反推原因组合（与门/或门），求最小割集
├─ SPC  （过程横向监控）→ 控制图发现过程异常趋势，把波动拦在批次失效之前
└─ 工程防护（把机理消灭在条件层面）→ 潮敏/机械/腐蚀/ESD/闩锁/假冒/其他
```

**四者的分工**：FMEA/FTA 是**设计侧**的失效预防（找什么会坏、为什么坏）；SPC 是**过程侧**的失效预防（监控工艺参数波动，防止工艺漂移制造出缺陷品）；工程防护是**条件侧**的失效防护（潮敏/ESD 等环境与操作条件管控）。

**FMEA 与 FTA 的分工**（书内第 18 章）：

| | FMEA | FTA |
|---|---|---|
| 方向 | **自下而上**（归纳） | **自上而下**（演绎） |
| 起点 | 单元（功能单元） | 顶事件（不希望发生的故障） |
| 回答 | "这个单元可能怎么坏、坏了会怎样" | "这个失效要发生，需哪些原因同时/任一成立" |
| 产出 | 失效机理的 FMEA 列表 + 风险等级 | 最小割集族 + 失效路径 |

**FTA 的两种建树路径**：模块级产品用「**基于功能逻辑关系**」建树，底事件落在元器件产品层面；元器件用「**基于失效物理**」建树，底事件落在元器件**内部物理结构层面**。两者互补衔接——这正是本书的独立贡献，元器件 FTA **不能照搬**系统 FTA 的功能逻辑。

---

## A1 · 案例：元器件级 FMEA 的功能单元划分与编码

书内以混合集成电路为例（表 17-2），把产品划为**两个层次**：第一层次为有源芯片、无源元件、基板、腔体、外引线；第二层次为封装后的整体产品。

| 层次 / 类别 | 单元名称与代码 |
|---|---|
| 有源芯片 | 电路芯片：混合集成电路-02-F01；分立芯片：混合集成电路-02-F02 |
| 基板 | 混合集成电路-02-F03 |
| 腔体 | 混合集成电路-02-F04 |
| 外引线 | 混合集成电路-02-F05 |
| 无源元件 | 电阻 -02-F06；电容 -02-F07；电感 -02-F08；变压器 -02-F09 |
| 键合 | 混合集成电路-02-J01 ~ 02-J06 |
| 黏结 | 混合集成电路-02-J07 ~ 02-J10 |

**三条可直接复用的规则**：

1. **没有信息就不分析**："分析从有足够信息的且感兴趣的最低级别开始"。**信息不足的层次可以不下钻**，这是防止 FMEA 变成填表游戏的关键。
2. **最低级别的选择由"你关心什么"决定**：只对**封装工艺缺陷**感兴趣 → 最低级别按封装结构划分为芯片、基板、外引脚；对**芯片内部工艺**感兴趣 → 可再往下拆为金属化、多晶硅、硅衬底。
3. **每个功能单元必须有唯一编码**：目的是"对元器件的每个失效机理/模式进行统计、分析、跟踪和反馈"。

---

## A2 · 案例：厚膜 HIC「无输出」质量归零（FTA 全流程，书内 18.4.3）

这是本书唯一完整的 FTA 归零案例，**失效路径链条完整、可以照搬这个推理格式**。

**背景**：金属气密封装厚膜 HIC，存放数年后使用出现"无输出"。

**① 失效路径（从现象到机理，逐层收敛）**

```
故障 HIC（顶事件：故障对象）
  → 无输出（二层：失效模式）
    → N2 芯片无输出（三层：失效部位，由功能逻辑分析定位）
      → N2 芯片键合开路（四层：失效机理）
        → Au 丝键合点 Al 腐蚀开路（机理细化）
```

**② 关键推理**：开帽检查发现 N2 芯片多个**Au-Al 丝键合部位腐蚀**；由于 N2 芯片—键合丝开路导致 A 点开路，使 A 点始终处于 +30V 高电平，截止 M1，故输出为 0V。**注意这里用的是排除性推理 + 电路逻辑验证，不是"看到腐蚀就归因"**。

**③ 机理确认**：微区成分分析确认 Au 丝与芯片盘之间的 Au-Al 键合部位，裸露 Al 在**水汽（H₂O）与污染离子（Cl⁻、K⁺、Na⁺）**作用下逐渐腐蚀，产生絮状 Al(OH)₃，最终开路。

**④ 提取机理子树（以影响因素为底事件）**：失效机理事件下挂三层——**机理因子**（沾污、水汽、温度）→ **影响因素**（组装中原芯片内部沾污转移、水汽释放、气密泄漏、水汽超标、低于露点温度等）。

**⑤ 归零措施（由机理因子反推控制方向）**：沾污、水汽、温度三点是控制键合点腐蚀的关键，应结合生产能力与技术能力**从三者中选择重点控制方向**；对未能满足水汽门限的产品，重点控制**使用温度，原则是避免在 0℃ 以上出现露点**；加强气密封装工艺的水汽控制与组装过程沾污离子控制。

> **这个案例的可复用价值**：它示范了「**FTA 不是画图，而是把归零措施反推到可执行的控制参数**」——措施直接落在机理因子（水汽/沾污/温度）而不是笼统的"加强管控"。

---

## A3 · 案例：潮敏失效的完整链条与标准体系

**潮敏失效的五种表现（书内 19.1.1）**：

1. 受潮的塑封器件在**没有高温作用**的情况下，内部结构黏结性不好 → 出现分层 → 表现为开路、短路、漏电；**若有腐蚀性杂质离子存在，可导致金属化腐蚀**。
2. 受潮的塑封器件在**高温作用**下膨胀变形，由于热失配导致内部结构出现分层 → 开路、短路、漏电；严重者器件背面产生鼓包，即"**爆米花**"效应。
3. 受潮后塑封器件若膨胀变形严重，**形变应力会导致芯片破裂** → 开路、短路、漏电。
4. **由于水是有极性的**，塑封器件吸收了大量潮气后，**不管是否发生了变形或分层，都会有漏电现象**。
5. 塑封器件受潮后，**有可能在遇到热应力的瞬间就立即失效，也有可能在长期的正常使用过程中才逐渐失效**（潜伏期）。

**第 4 条与第 5 条是这个案例最有价值的部分**：它们解释了为什么"潮敏"难以被常规出厂筛选拦住——**漏电可以无变形发生**，**失效可以在很久以后才发生**。

**标准体系（书内给出）**：IPC-M-109《潮湿敏感器件标准与指导》共七个文件，其中三个直接相关——
- **IPC/JEDEC J-STD-020**：塑封集成电路（IC）SMD 的潮湿/回流敏感性分类（**MSD 分 6 大类**）
- **IPC/JEDEC J-STD-033**：潮湿/回流敏感性 SMD 的处理、包装、装运和使用标准
- **IPC-9503**：非 IC 元件的潮湿敏感性分类

**检测手段**：常用 X-ray（或 3D X-ray）检测、扫描声学显微镜检测。**扫描声学显微镜用无损方式探测裂纹、空洞和分层。**

---

## A4 · 案例：微波功率管引线键合系统的 FMEA（书内 17.3.2，三张列表）

书内以微波功率管为例给出**同一"引线键合"单元的三种不同失效机理**各自独立的 FMEA 列表——**一个单元 ≠ 一个失效机理**，这是最容易做错的地方。

| 潜在失效机理 | 潜在失效模式 | 失效影响 | 潜在失效原因 | 加速因子 | 控制与纠正措施 |
|---|---|---|---|---|---|
| **键合工艺差错** | 接触不良或引线脱落 | 半导体器件失效的 **1/3~1/4** 由引线键合引起，易造成短路失效 | ① 键合点宽度过宽（横截面缩小、压点间距过小易短路）② 键合丝碎屑位移（超声功率/压力/劈刀形状造成毛刺飞溅，导致相邻金属条短路）③ 压键处过长尾丝（质心远离固定位置，外力下断裂成可动导电多余物，造成**瞬间短路**） | 振动应力 | **封盖前内目检**，剔除或修复有键合缺陷的产品 |
| **内引线断裂和脱键** | 接触不良或引线脱落 | 同上 | 分三类：① 键合丝损伤→**中间断裂**（面积减小→电流密度加大→过流烧毁；抗机械能力下降；源于机械损伤与化学腐蚀）② **键合点根部断裂**（键合工艺引入）③ **键合点脱键**（高频致命失效，多在引出端焊盘；源于焊盘镀层缺陷如过薄/材料不纯致镀层太硬/颗粒过细致表面太光滑，以及有机沾污） | 机械应力、温度、化学腐蚀 | 控制键合工艺、优化焊盘镀层、避免沾污、封盖前加强目检 |
| **热循环使引线疲劳** | 接触不良或引线脱落 | 同上 | 硅铝合金丝受导热循环和高低温冲击，热胀冷缩，经多次反复致使**金属疲劳** | 温度循环幅值（Coffin-Manson 模型，C 与 m 为与金属材料特性有关的常数） | ① 控制键合工艺避免应力损伤 ② 避免涂胶工艺 ③ 评估键合点的疲劳寿命 |

> **脱键的特殊危害（值得单独记住）**：脱键是**逐步退化**的过程，在目检和考核时可以达到要求，但随时间推移键合强度逐渐下降，高温下快速退化直至脱键。**即"出厂合格"不能证明脱键风险已消除。**

---

## E · 执行步骤

### 一、元器件级 FMEA

**准备工作：必须获得并熟悉四类信息（书内 17.2.5）**

| 信息类别 | 内容 |
|---|---|
| **功能信息** | 元器件具有的功能与所起的作用，包括设计、结构、性能指标（如电功率、器件温升和热点等） |
| **工艺和结构信息** | 外形、封装和接口形式；采用的生产工艺（薄膜/厚膜电路、单片集成、微组装等）；材料；组成单元及其特征、性能、作用和功能；**通过各单元之间的逻辑关系获得结构框图** |
| **使用和环境信息** | 在电路图上的位置、作用，工作条件和偏置状况 |
| **可靠性信息** | 该元器件或同类元器件在设计、生产、试验及使用过程中的**失效信息、失效率及寿命数据**，也可从文献资料及标准中获得 |

**十步分析程序（书内 17.2.4）**

1. 准备工作，收集信息
2. 层次和功能单元划分
3. 功能单元编码
4. 确定潜在失效机理 / 模式
5. 潜在失效机理 / 模式影响分析
6. 分析每种失效机理 / 模式的**相关应力**；适用时还需**建立失效机理物理模型，确定各应力的加速系数**
7. 分析失效影响的**风险等级**，并根据元器件的寿命周期对各个失效阶段进行风险等级评估
8. 根据每种失效机理的相关应力、失效原因、失效影响及风险等级，提出**有针对性的预防和改进措施**
9. 汇总失效影响分析结果和引起失效机理的失效原因等资料，获得**元器件失效机理的 FMEA 列表**
10. **可能时，对失效影响分析结果进行验证**

**风险等级算法（书内 17.2.5 第 5 条）**

```
R = S × O
  R —— 失效影响的风险等级
  S —— 失效影响的严重度等级（4 级）
  O —— 失效发生频率的等级（5 级）
```

**严重度等级 S（4 级）**

| 等级 | 影响水平 | 对元器件产品的影响后果 |
|---|---|---|
| 1 | 轻微 | 功能略有降低或参数略有变化 |
| 2 | 中等 | 功能降低或参数有变化 |
| 3 | 较重 | 功能明显降低或参数显著变化 |
| 4 | 严重 | 功能突然失效、短路或开路 |

**发生频率等级 O（5 级）** —— 等级划分如下（失效率与等级的对应关系可依元器件情况自行确定）：

| 等级 | 发生频度 | 失效率量级 |
|---|---|---|
| 1 | 不大可能发生 | 10⁻¹⁰ 及以下 |
| 2 | 很少发生 | 10⁻⁷ ~ 10⁻⁸ |
| 3 | 偶尔发生 | 10⁻⁵ ~ 10⁻⁶ |
| 4 | 很有可能发生 | 10⁻³ ~ 10⁻⁴ |
| 5 | 经常发生 | 10⁻¹ ~ 10⁻² |

**风险等级 R 的合并简化**：S×O 共得 **20 个理论组合**；为便于工程应用，将 1~2 合并为 1、3~4 合并为 2，依此类推，并将严重影响的 12 定义为 7、16 定义为 9，最终得到 **1~10 级**的简化风险等级。

> ⚠️ **发生频率 O 的确定是全书最强调"困难"的一步**：需通过标准/文献/资料调研，收集生产方与用户方的试验与现场失效信息及大量案例并统计分析；**且必须考虑元器件寿命周期的不同阶段**——按**早期失效、随机失效、耗损失效**分别统计（例如影响寿命的机理在早期和随机失效阶段的发生频率会远小于进入耗损阶段）。

**失效原因的三期推断（书内 17.2.5 第 6 条）** —— 用"失效发生期"快速缩小原因范围：

| 失效期 | 主要失效原因 |
|---|---|
| **早期失效** | 工艺缺陷、原材料缺陷、筛选不充分 |
| **随机失效** | 整机开关时的浪涌电流、静电放电、过电损伤 |
| **磨损失效** | 电子元器件自然老化 |

> 书内原话的意思是：**根据失效发生期可估计失效原因，加快失效分析的进度**。
> 注意与 `chip-fa-stress-test` 的 B 段（早期/偶然/耗损的失效时间特征分类）配合使用。

**应力类型 → 失效模式/机理对照（书内表 17-3，FMEA 定"相关应力"时直接查）**

| 应力类型 | 试验方法 | 可能出现的主要失效模式或机理 |
|---|---|---|
| 电应力 | 静电、过电、噪声 | MOS 元器件的栅击穿、双极型元器件的 PN 结击穿、功率晶体管的二次击穿、CMOS 电路的闩锁效应 |
| 热应力 | 高温储存 | 金属—半导体接触的 Al-Si 互溶、欧姆接触退化、PN 结漏电、Au-Al 键合失效 |
| 低温应力 | 低温储存 | 芯片断裂 |
| 低温电应力 | 低温工作 | 热载流子效应 |
| 高低温应力 | 高低温循环 | 芯片断裂、芯片黏结失效 |
| 热电应力 | 高温工作 | 金属电迁移、欧姆接触退化 |
| 机械应力 | 振动、冲击、加速度 | 芯片断裂、引线断裂 |
| 辐射应力 | X 射线辐射、中子辐射 | 电参数变化、软错误、CMOS 电路的闩锁效应 |
| 气候应力 | 高湿、盐雾 | 外引线腐蚀、金属化腐蚀、电参数漂移 |

**分析计划的三项约定（书内 17.2.3）**

| 项 | 内容 |
|---|---|
| 分析类别 | ① 针对**各种典型元器件类型和工艺**开展，编制**通用 FMEA 信息列表**；② 针对**特定元器件类型或型号**开展，编制特定产品 FMEA 信息列表。**两种计划中都要确定表格格式、约定层次与编码体系** |
| 表格格式 | 每一张表格上应注明**初始约定层次（元器件名称）**；每一相继的约定层次的分析应记录在单独的分析表或一组分析表上 |
| 最低约定层次 | 一般为**元器件的最小单元**，是失效发生的最小部位，**必须具有独立的失效机理**；也可根据分析需要自行确定 |

**FMEA 列表的基本内容（表 17-8 的结构）**：代码 / 单元或连接方式名称 / 潜在失效机理 / 潜在失效模式 / 潜在失效原因 / 潜在失效影响 / 潜在失效机理的加速因子 / 预防和改进措施 / 风险等级（**按早期失效、随机失效、耗损失效分别给风险等级**）。

**FMEA 的双向收益（书内 17.2.2）**

- **对元器件生产厂**：帮助设计人员开展可靠性设计（选择结构/材料/工艺最佳方案）、帮助生产人员进行工艺控制和优化、提高元器件固有可靠性。
- **对元器件使用方**：① 帮助根据实际使用条件和要求**选择正确、合适的元器件**；② 帮助开展必要的**系统可靠性设计**，保证应用可靠性；③ 提高使用可靠性从而提高系统可靠性。

---

### 二、FTA · 六层故障树结构（书内 18.3.2，图 18-1 / 18-2）

**这是元器件 FTA 的核心骨架：按失效物理把顶事件向下拆成 6 层（n ≥ 6）。**

| 层 | 事件名称 | 含义 | 示例 |
|---|---|---|---|
| ① | **顶事件 = 故障对象** | 按元器件类别区分 | 继电器故障、晶体管故障、电容故障 |
| ② | **失效模式** | 元器件单独复测表现的失效现象 | 参数漂移、无输出、管腿断、烧毁开路、短路、封装失效 |
| ③ | **失效部位** | 对失效类别的进一步定位与现象描述 | 断腿/绝缘子开裂、内引线断/元件脱落、芯片参数漂移；模块/组件需结合功能逻辑分析确定 |
| ④ | **失效机理** | 失效的物理 / 化学过程 | 键合点腐蚀开路、Au-Al 界面退化、颈缩断裂、电迁移、TDDB |
| ⑤ | **机理因子** | 失效机理发生的**内在主导因子** | 芯片 Al 腐蚀的因子：水汽、沾污、温度 |
| ⑥ | **底事件 = 影响因素** | 形成机理因子的**外部原因或来源** | 芯片 Al 腐蚀的水汽因子来源：泄漏、释放、原有 |

**逐层关系**：故障对象 ← 失效模式 ← 失效部位 ← 失效机理 ← 机理因子 ← 影响因素。
即每一层事件由其**更低一层的直接原因事件**组成，这种直接原因事件是决定上层事件发生的**必要且充分**的原因。

**底事件的定位可以按目的调整**：针对**机理研究** → 底事件定位在失效机理或影响因素；针对**机理控制/故障改进** → 底事件定位在外部原因。

**失效路径的完整表述格式（案例 A2 已验证）**：

```
故障对象 → 失效模式 → 失效部位 → 失效机理 → 机理因子 → 影响因素
```

---

### 三、FTA · 五条建树规则（书内 18.2.3，模块级；元器件同理）

1. **确定分析目的与顶事件定义**，并画出产品的功能逻辑关系图作为建树依据。需透彻了解对象产品的故障逻辑关系，找出导致顶事件的所有基本故障原因事件或组合。
2. **推荐采用人工演绎法建树**。演绎时首先寻找的是**直接原因事件**而非基本原因事件（底事件），应不断用"直接原因事件"作为过渡，**逐步地、无遗漏地**将顶事件演绎为基本原因事件；过程中常用等价的、更具体的或更直接的事件取代较抽象的事件。
3. **应从上向下逐级建树**。目的是**避免遗漏**：先定顶事件，再定下一层所有直接事件，分层次建造，**从上到下进行演绎的逻辑要相同，避免中途改变逻辑关系**。
4. **不允许逻辑门—逻辑门直接相连**。若出现逻辑门—逻辑门相连而又根本不能严格定义，很容易发生逻辑关系错误，**无法进行 FTA 分析**。
5. **妥善处理共因事件**。来自同一故障源的共同故障原因会引起不同部位发生故障。共因事件对系统故障概率影响很大，必须妥善处理。
   - 书内例子：HIC 内部多个部位同时发生水汽腐蚀失效，虽然**腐蚀机理相同但部位不同**，最终导致的 HIC 失效模式可能不同 —— 此时的水汽腐蚀机理事件称为**共因事件**。

**⑥ 建树后的强制动作**：建成的故障树应请**既有实际产品经验又懂得可靠性知识的、未参加建树的人员**审查；经审查并改正后的故障树才能成为分析的基础，**此时建树工作才算完成**。

> **可复用的工程建议（书内原意）**：对电子元器件而言，同类元件/器件产品的结构材料具有很大相似性，故障问题也基本相同，故可以**针对一类元件或器件建立一个基本结构的完整故障树，形成「故障树基础库」并持续扩展更新**，支撑今后的 FTA 工作。

---

### 四、FTA · 简化与模块分解（书内 18.3.3 / 18.2.4）

**目的**：减少分析工作量。**注意：简化和模块分解并不是 FTA 的必要步骤**，是"有效措施"而非必经环节。

**元器件 FTA 的四类共因失效机理子树集**（机理子树由故障树的**第四、五、六层**事件构成）：

| 子树集 | 名称 | 内容 |
|---|---|---|
| **A** | 退化性失效机理子树集 | A = {A₁, A₂, …, Aᵢ, …, Aₙ} |
| **B** | 瞬时性失效机理子树集 | B = {B₁, B₂, …, Bᵢ, …, Bₙ} |
| **C** | 缺陷性失效机理子树集 | C = {C₁, C₂, …, Cᵢ, …, Cₙ} |
| **D** | 使用不当失效机理子树集 | D = {D₁, D₂, …, Dᵢ, …, Dₙ} |

**组件产品的故障模块子树集 E**：对 HIC 等组件，把**各类分立元器件故障树视为故障模块子树**，E = {E₁, E₂, …, Eᵢ, …, Eₙ}；按需选择元器件完整子树或某种失效模式的部分子树，通过**故障模块子树导入**简化 HIC 或组件故障树。

**虚设底事件故障树（快速降维技巧）**：把 6 层故障树简化为 **3 层、4 层或 5 层** —— 分别以"失效模式事件"、"失效机理事件"、"机理因子事件"为底事件，把各事件子树等效为一个**模块子树**，每个模块子树用一个**等效的虚设底事件**代替，使原故障树规模减小、更清晰。

**简化的两个操作手法**：采用**相同转移符号**表示相同子树，**相似转移符号**表示相似子树（例：同一器件不同部位的腐蚀机理相同，可用相同转移符号表示相同的机理子树）。

---

### 五、FTA · 定性分析：求最小割集（书内 18.3.4 / 18.2.5）

**分析目的**：找出导致元器件发生故障的**失效部位、失效机理、机理因子和影响因素**，以及识别导致失效模式事件发生的**所有失效机理最小割集**、诱发失效机理的**所有机理因子最小割集** —— 即元器件的**薄弱环节**。

**四个步骤**

1. 确定分析的故障树：提取**特征故障子树**或**虚设底事件故障树**
2. 求出**全部最小割集**
3. 所有最小割集按重要性排序
4. 所有底事件按重要性排序

**两种求法**

| 方法 | 方向 | 规则 | 产出 |
|---|---|---|---|
| **上行法** | 从**底事件**开始，自下而上做事件集合运算 | 或门输出 = 输入事件的**并**（布尔和）；与门输出 = 输入事件的**交**（布尔积）。层层代入，过程中或最后按布尔代数**吸收律和等幂律**化简，将顶事件表示成底事件**积之和的最简式** | 每一积项对应一个最小割集，全部积项即是所有最小割集 |
| **下行法** | 从**顶事件**开始，逐级向下寻查 | 顺次将逻辑门输出事件置换为输入事件：遇**与门**→输入事件排在同一行（取**交**）；遇**或门**→输入事件各自排成一行（取**并**）；直到全部置换成底事件。得到割集后**两两相比，划去非最小的割集** | 剩下即为全部最小割集 |

**最小割集表示顶事件**：T = ∪ ( ∩ Xᵢ )，其中 ∪ 为并集、∩ 为交集、Xᵢ 为第 i 个底事件。

**两条重要性判据（直接可用）**

| 对象 | 判据 |
|---|---|
| **最小割集重要性** | 在各个底事件发生概率比较小且差别相对不大的条件下，**阶数越小的最小割集越重要** |
| **底事件重要性** | ① 在**低阶**最小割集中出现的底事件比高阶最小割集中的底事件重要；② 同一最小割集阶数条件下，在**不同最小割集中重复出现次数越多**的底事件越重要 |

**特征故障子树的用法**：以"失效机理事件"为顶事件、以"机理因子事件"为底事件做机理子树最小割集分析，可获得**引起失效机理发生的机理因子原因及其原因组合**。

**现实约束（书内明确）**：由于元器件失效物理的特性，对其**完整故障树进行全面定性分析是不现实也没有必要的**，可以提取需要分析的**故障子树**进行分析。

---

### 六、FTA 的两个应用方向（书内 18.4）

**① 针对质量问题归零**（对应"双五归零"：定位准确、机理清楚、问题复现、措施有效、举一反三）

| 步 | 动作 |
|---|---|
| 1 | **故障树建造**：确定归零分析目标（顶事件），建造基于失效物理的元器件故障树 |
| 2 | **故障树节点事件测试验证**：检测元器件热、电、机械、气密等电性能和物理特性，**对照故障字典**，根据测试获得的**失效特征向量**分析确定机理原因 |
| 3 | **定性定量分析**：根据机理子树分析所有可能的机理因子和影响因素及其组合；用最小割集法对影响因素重要性排序 |
| 4 | **故障路径分析**：按失效模式 → 失效部位 → 失效机理 → 机理因子 → 影响因素的结果与逻辑关系，确定故障路径与最终影响因素 |
| 5 | **失效模式、机理和影响因素确认**：根据故障路径结果确认 |
| 6 | **归零要素分析建议**：提出故障复现试验方案设计建议、失效控制策略及措施建议、举一反三关键点检查建议 |
| 7 | **编写元器件 FTA 报告** |

**② 针对可靠性设计** —— 与 FMEA **联合使用**：

1. 对元器件/微组装组件做 **FMEA**，通过列表分析与危害度定量分析，对使用环境下每个单一潜在失效模式的影响及危害性排序，**确定主要潜在失效模式**（作为可靠性设计首要控制对象）。
2. 针对主要潜在失效模式做 **FTA**：建立失效物理故障树，通过该模式下的**机理子树 FTA**，对机理因子底事件和影响因素底事件的最小割集分析，**确定必须控制的主要失效机理**，并找出消除诱发失效机理的关键影响因子与最佳控制对策。

**FTA 与 FMEA 联合使用的四个优点（书内 18.4.2）**

1. FTA 是**自上而下**、FMEA 是**自下而上**，**演绎与归纳联合**可确保潜在失效模式和失效机理分析的**完整性**。
2. 安全标准中常需要**单一故障分析**，而这些分析正是通过完成 FTA 获得的。
3. 对**全面确认底事件及其危害性**，FMEA 是有用方法；对**不希望出现的顶事件的原因分析**，FTA 是实用方法。
4. 可做**一致性检查**：FMEA 中确认的任何导致顶事件发生的单一失效**也必须为单点故障**（在最小割集中）；FTA 已确认的单点故障**也应当在 FMEA 中出现**。**两者各自独立进行时，这种一致性检查的价值更高** —— 这在安全性分析中尤为重要。

---

### 七、工程防护七项（书内第 19 章）

| 防护对象 | 失效机理要点 | 防护落点 |
|---|---|---|
| **潮敏** | 见 A3（五表现：无高温分层/高温爆米花/形变致裂/无变形也漏电/潜伏期） | 生产、存储、运输、包装、使用、检验各环节；按 MSD 等级管控车间寿命与烘烤条件（依现行 IPC/JEDEC 标准）；检测用 X-ray / 3D X-ray / SAM |
| **机械损伤** | 主要表现与防护措施，含使用中搬运、装配、紧固应力 | 装配工艺管控；**多余物控制**（注意：螺钉过长扎破导线绝缘层这类装配失误是真实案例类型） |
| **腐蚀** | 腐蚀机理 → 防护措施 → 案例 | 控制腐蚀性物质侵入与残留；控制湿度；**密封性退化**是气密封装腐蚀失效的入口（Au-Al 键合腐蚀、内部引线间漏电） |
| **ESD** | 静电经器件引线放电到地，使器件损伤或失效；**MOS 器件特别敏感**；器件 ESD 分 1、2、3 三级；抗静电能力与器件类型、输入端保护结构、版图设计、制造工艺及使用情况有关 | 静电特点与防护要求 + 实践中的静电防护及管理措施（接地的容器、测试设备、操作人员） |
| **闩锁** | CMOS 中 PNPN 寄生晶闸管被触发 → 电源到地大电流 + 正反馈 → **自锁：触发信号消失后导通电流也不消失** | 闩锁效应认识 → 发生条件 → 防护方法 |
| **假冒翻新** | 概述 → 识别技术及案例 → 防范及控制措施 | 供应链与来料管控、识别技术 |
| **其他** | 混装工艺防护、灰尘的防护 | 工艺与洁净度管控 |

---

### 八、SPC · 质量控制图（卢其庆 1980 §10.5，v2.0.0 新增）

**控制图是什么**：在生产的某一环节对某批产品随机抽样测量，算出规定统计量（平均值、极差等），以批次/时间为横坐标、统计量为纵坐标描点，作出**中心线 CL** 与**上下控制线 UCL/LCL**。

**3σ 管理法原理**：控制界线的确定办法有两种——a. 正态分布标准偏差的 **±3 倍**；b. 按标准值和公差要求确定。对正态统计量，落在 x̄±3σ 区间内的概率为 **99.7%**（一千个产品只有约 3 个在范围之外）——落在外面是小概率事件，发生了就认为**过程出现异常**。这就是 3σ 管理图法的根基。

**建图的标准动作（书内明确）**：真实的 x̄ 和 R̄ 是不知道的——对**比较稳定的生产过程，一般取 20～25 批数据（每批抽 n 个）**，把各批的均值与极差的均值当作真值，先验证这批点全部落在控制线间且无异常趋势，**才能作为后续生产控制的基准**。

#### 1. 均值—极差控制图（x̄-R 控制图）

每批抽 n 个测特性值 x，算每批均值 x̄ 与极差 R = max(xᵢ) − min(xᵢ)（注意 R 与可靠性函数 R(t) 无关）。x̄ 的控制限用 A₂·R̄ 代替 3σ（σ 估计 = R̄/d₂，d₂ 为与 n 有关的常数）：

```
均值图：UCL = x̄̄ + A₂·R̄     CL = x̄̄     LCL = x̄̄ − A₂·R̄
极差图：UCL = D₄·R̄          CL = R̄      LCL = D₃·R̄
```

（D₄ = 1 + 3d₃/d₂，D₃ = 1 − 3d₃/d₂；x̄ 图与 R 图**必须两者同时运用**，任一张越界都要检查过程。）

**x̄-R 控制系数表（书内表 10.8 节选）**：

| n | A₂ | D₃ | D₄ |
|---|---|---|---|
| 2 | 1.880 | 0 | 3.267 |
| 3 | 1.032 | 0 | 2.575 |
| 4 | 0.729 | 0 | 2.282 |
| 5 | 0.577 | 0 | 2.115 |
| 6 | 0.483 | 0 | 2.004 |
| 7 | 0.419 | 0.076 | 1.924 |
| 8 | 0.373 | 0.136 | 1.864 |
| 9 | 0.337 | 0.184 | 1.816 |
| 10 | 0.308 | 0.223 | 1.777 |

**原著算例（氧化层厚度监控）**：氧化工艺每批抽 4 只测厚度，10 批数据得 x̄̄ = 1439 埃、R̄ = 206 埃。查表 n=4：A₂=0.729、D₄=2.28、D₃=0。
- 均值图：UCL = 1439 + 0.729×206 = **1591.3 埃**，LCL = **1286.3 埃**
- 极差图：UCL = 2.28×206 = **470 埃**，LCL = 0
- 结论：各批点全部在界内、无异常趋势 → **过程稳定**。

#### 2. 不合格品率控制图（p 图）与不合格品数控制图（pn 图）

不合格品率服从二项分布，但 n 较大时按中心极限定理近似正态，标准差 = √(p̄(1−p̄)/n)：

```
p 图： UCL = p̄ + 3·√(p̄(1−p̄)/n)    CL = p̄    LCL = p̄ − 3·√(p̄(1−p̄)/n)
pn 图：UCL = p̄n + 3·√(p̄n(1−p̄))    CL = p̄n   LCL = p̄n − 3·√(p̄n(1−p̄))   （n 大时用 pn 代替 p）
```

p̄ 未知时同样**取 20～25 批**，用总不合格品数 ÷ 总样品数作实际不合格率。

**原著算例（封焊不合格率）**：连续 25 批、每批 100 支器件，不合格总数 283 → p̄ = 11.5%。
- UCL = 0.115 + 3×√(0.115×0.885/100) = **0.210**，LCL = **0.020**

**适用场景**：产品需综合考虑多种特性值或特性不易量化（如**管壳**外观类质量）时，p 图是综合质量指标的好选择；主要用于**全数检查**的结果（数量多时才反映真实动态）。

#### 3. 缺陷数控制图（c 图 / 疵点图）

缺陷数 c 服从泊松分布，标准差 = √c̄；c 较大时近似正态：

```
c 图：UCL = c̄ + 3·√c̄    CL = c̄    LCL = c̄ − 3·√c̄
```

#### 4. 控制图的三大用途（书内归纳，工程上最有操作价值）

| 用途 | 说明 | 半导体场景实例 |
|---|---|---|
| **判别工艺/质量稳定性** | 稳定 ≠ 特性值完全相同，而是波动在控制限内 | 判断氧化/扩散参数是否受控 |
| **查究不稳定根源** | 越界点指向原料、设备、技术熟练度、工艺条件等 | p 图**低于 LCL** 的点可能是先进工艺/方法造成——**好异常也要查原因并固化** |
| **觉察质量的缓慢变化** | 点子呈缓慢定向漂移时，人未觉察图已显示 | 去离子水、光刻胶质量下降等慢性劣化，可及时发现纠正 |

此外控制图还可用于作出技术决定、产品质量评比与技术资料档案。

> **与 FMEA 的衔接**：FMEA 表 17-8 中「按早期/随机/耗损失效分别给风险等级」所依赖的过程数据，其**受控状态**正是由这些控制图保障的——过程失控时统计的 O 等级（发生频率）会系统性失真。SPC 越界本身就是 FMEA 输入数据可信度的前提。

---

## B · 边界（**重要，涉及与现行 FMEA 体系的关系**）

1. **本书的 FMEA 是"元器件级 FMEA"，成书于 2015 年，方法论载体较早。** 它以 **R = S × O** 的风险等级与"约定层次 + 编码体系"为核心。如果你的组织已采用 **AIAG & VDA FMEA 2019 七步法**（结构分析 → 功能分析 → 失效分析 → 风险分析 → 优化 → 结果文件化），**两套体系不能直接混用表格**：
   - 本书的"十步程序"与 2019 版的"七步法"**不是同一套步骤编号**，不能互相引用；
   - **本书用的是 R = S × O（严重度 × 发生频率），既不含"探测度 D"，也没有 2019 版的 AP（Action Priority：H/M/L）**。旧版三因素 RPN（S×O×D）同样**不是**本书的算法。**不可把 R=S×O 的阈值当 2019 版 AP 判据，反之亦然**；
   - 本书**未涵盖 2019 版的"结构树 / 功能网 / 失效网"三层建模**，也无"失效影响/失效模式/失效原因"的 7 类失效链（FC/FM/FE）表述。
   **正确做法**：把本书当作**元器件级失效模式/机理的技术知识源**，把 AIAG & VDA 2019 当作**方法论框架与表格规范**，用本书填内容、用 2019 版管形式。
2. **FTA 的六层结构与五条建树规则是本书的独立贡献**，与 FMEA 版本无冲突，可直接使用。但注意：本书 FTA 的**定量分析只对混合集成电路、微波组件、微电路模块等模块级器件**进行——**分立元器件一般只做定性分析**（书内明确"对其完整故障树进行全面定性分析是不现实也没有必要的"）。
3. **第 19 章的工程防护引用了 IPC/JEDEC 标准号**，这些标准**持续改版**（MSD 等级划分、车间寿命、烘烤条件均可能已变）。**必须以现行版本为准**，书内只提供"哪些标准管这件事"的索引价值。
4. **本技能不提供任何具体防护参数**（温湿度阈值、车间寿命时长、水汽 ppm 门限、ESD 防护等级电阻值等）。书中案例出现的具体数值（如 GJB548 水汽 5000ppm）仅为该案例背景，**必须换成你产品的现行规范值**。
5. **失效预防的前提是失效分析已完成**。把 FMEA/FTA 当独立文档作业，会退化为"填表"，识别不出真实高风险项（见 A2 的失效模式确定依据）。
6. **止于"措施建议"**：本技能给出的是防护方向与判据，不替代可靠性设计评审，也不承担具体设计参数的确认责任。

---

## 附：来源与覆盖说明

| 内容 | 来源 | 覆盖强度 |
|---|---|---|
| FMEA 十步程序、四类准备信息、三类分析计划约定、R=S×O、S/O 等级表、表 17-3 应力对照、表 17-8 列表结构 | 第 17 章 17.2、17.3 | **强**（正文完整） |
| 微波功率管键合系统三张 FMEA 列表 | 第 17 章 17.3.2 表 17-12~17-14 | **强** |
| FTA 六层结构、五条建树规则、四类机理子树集、虚设底事件、上行/下行法、两条重要性判据、两个应用方向、FTA+FMEA 联合四优点 | 第 18 章 18.1~18.4 | **强**（v1.1.0 新增） |
| HIC「无输出」归零案例 | 第 18 章 18.4.3 | **强**（v1.1.0 新增） |
| 潮敏五表现与标准索引 | 第 19 章 19.1 | **中强** |
| 机械/腐蚀/ESD/闩锁/假冒/其他防护 | 第 19 章 19.2~19.7 | **中**（19.5 闩锁、19.6 假冒、19.7 其他所在页未覆盖，仅按目录与 12.2 的闩锁机理段归纳） |
| SPC 质量控制图：3σ 原理、x̄-R 控制限公式与系数表、p/pn/c 图、20~25 批建图规则、三大用途、两个算例 | 卢其庆 1980 §10.5（书页 262–269） | **强**（v2.0.0 新增，正文完整） |

> **已知 OCR 局限**：表 17-5 / 17-6 / 17-7 的表格线在 OCR 中无法复原，O 等级表与 R 合并规则已按正文文字描述重建；如用于正式文档，请回原书第 375–376 页核对数值。
