Repository: wpfi930203/chip-failure-analysis

# 芯片失效分析 Skill · Chip Failure Analysis

> 一个可直接装进 WorkBuddy 的**芯片/半导体器件失效分析**技能包：25 个模块 · 五大主题 · 12 节报告模板。

> 从「这颗芯片为什么烧了」一路问到「问题出在哪个工序、该用什么仪器、报告怎么写、怎么闭环」。
---

## 它解决什么问题

失效分析（FA）的难点从来不是"不知道有哪些仪器"，而是**顺序和判据**：

- 现象一堆，但不知道该先电测还是先定位；
- 知道该开封，但不知道用哪种开封法、会不会把证据毁掉；
- 现象齐了，判不出是 EOS 还是 ESD、是键合脱落还是柯肯达尔空洞；
- 结论写了，但说不清是"猜测"还是"能站住的结论"；
- 报告交了，但没定位到工序环节，产线不知道改哪里。

这个技能把上述判断固化成**可检索的模块 + 明确的判据 + 强制向用户确认的接样流程**。

## 五大主题 / 25 个模块

| 主题 | 模块 |
|---|---|
| **① 元器件基础与工艺背景** | `sample-prep`（开封/剥层/切片/FIB/减薄）、`characterization`（OM/SEM/TEM/AFM/X-ray/SAM/AES/SIMS/XPS/FTIR） |

File: references/procedure.md
# 芯片失效分析流程与证据链

## R · 原文锚点

> 失效分析的原则是先进行非破坏性分析，后进行破坏性分析；先外部分析，后内部（解剖）分析；先调查了解与失效有关的情况（线路、应力条件、失效现象等），后分析失效元器件。
>
> 失效分析流程还可按工作开展的顺序归纳为以下几个步骤：样品信息调查、失效样品保护、失效分析方案设计、外观检查、电测试、应力试验分析、故障模拟分析、失效定位分析、综合分析、失效分析结论和改进建议，结果验证。
>
> ——第 2 章 2.4
>
> 【v2.0.0 增补，源自《电子元器件失效分析与典型案例》第2章】失效环境调查五要素：「1.批次认可。产品数据、存货量和储存条件。2.发现失效的地点和时间……3.产品记录……4.工作条件……5.失效详情。失效类型（特性退化、完全失效或间歇性失效），失效比例和批次情况等」。
>
> 【同章 2.7.4 高温烘烤判据】高温烘烤后特性恢复正常 → 内部存在沾污；再经高温偏置试验：现象重现 → 钝化层**内**沾污；未重现 → 钝化层**表面**或封装内部沾污。

---

## I · 骨架：为什么是「11 步」而不是「一次检测」

这 11 步是一条**信息增益单调不减**的链：每一步都在为下一步降低不确定性，代价是不可逆性递增。破坏性动作都排在后面，不是习惯问题，而是因为**证据一旦被破坏就无法补采**。

真正决定分析成败的三个位置：

1. **第 1 步（信息调查）** —— 决定你怀疑哪些机理。
2. **第 4–5 步（外观 + 电测）** —— 决定你把破坏性动作指向哪里。
3. **第 10–11 步（结论 + 验证）** —— 决定这次分析是否闭环。

失败案例几乎都死在这三处：不查背景就动手（第 1 步敷衍）；不用电测收窄就上切片（第 4–5 步跳过）；给完结论不做验证（第 11 步缺失）。

---

## A1 · 案例：外观与电测如何"收窄"破坏性动作的方向

书里继电器的完整流程是这条链的一个具体化：失效现场与信息收集 → 外观分析（看机械损伤、绝缘子是否破损）→ 电测试（基本功能、绕组电阻、吸合/释放电压、触点接触电阻、时间参数）→ 对照受力特点/工作环境/制造工艺/材料性能**初步判定失效模式** → 密封、X 射线、粒子碰撞、振动等**非破坏试验**进一步判定失效部位 → 最后才开封做内部目检、微观检查、理化分析，确定失效位置与程度，验证模式、分析机理、提改进措施。

注意它的顺序：**"初步判定失效模式"发生在开封之前**。开封是为了"验证"，不是为了"发现"。这个顺序反过来做，分析就会变成"看到什么算什么"。

---

## A2 · 触发场景

- 「这批模块客户退回来 3 只，我要怎么安排分析？」
- 「失效分析报告要给客户看，结构应该怎么搭？」
- 「上次的分析结论客户不认，说证据不足」
- 「我们只做了切片，还能补什么？」
- 「怎么证明我们出厂时没问题？」

---

## E · 执行步骤

### 11 步作业单

| # | 步骤 | 输入 | 必做动作 | 输出（证据） | 常见坑 |
|---|---|---|---|---|---|
| 1 | **样品信息调查** | 委托信息 | ①基本信息：原理/结构/材料/工艺/主要失效机理；来源/型号/批次/编号/时间/地点 ②技术信息：整机故障现象、异常环境、在整机中的状态、应用电路、二次筛选应力、失效历史、失效比例、失效率随时间的变化；生产工艺条件与方法。**五要素核对（v2.0.0）**：批次认可（存货量与储存条件）/发现时空/产品记录（工艺条件、验收结果、同类失效史）/工作条件（电路、热-机械应力、操作环境、失效前操作）/失效详情（类型、比例与批次聚集性、现象）。特种器件**先用好品开封了解结构** | 样品履历表 + 失效背景报告 | 只拿到"坏了"三个字就开工；漏记储存条件导致批次聚集性误判 |
| 2 | **失效样品保护** | 失效件 | 对机械损伤/环境腐蚀类失效**先拍照保存原始形貌**；转递与存放避开温湿度、电、机械应力；小器件用专用载具；ESD 敏感件做静电防护 | 原始形貌照片 + 交接记录 | 用手捏、随便装袋，二次损伤被误判为原始失效 |
| 3 | **失效分析方案设计** | 1 步产出 | 确定**分析项目与顺序**；对每个项目预判可能结果，以及"若为此结果则下一步做 XX"的分支指引；**进入破坏性分析前必须确认必要信息已获取** | 分析方案（可书面可口头，可随时调整） | 方案僵化不随结果调整；破坏性动作排太前 |
| 4 | **外观检查** | 样品 | 肉眼比对好品与失效品差异；立体显微镜 4–80 倍、变换照明角度取最佳观察；必要时金相显微镜 50–2000 倍。**八项目检清单（v2.0.0）**：①灰尘 ②沾污（水迹/油迹/焊料痕）③管脚变色（热氧化/硫化信号）④压力致引线断裂（铜合金在氨/胺/潮湿环境下的应力腐蚀）⑤机械引线损坏（区分疲劳裂缝/蠕变裂缝/脆性裂缝）⑥封装裂缝（可用渗入染料法查微裂）⑦金属化迁移 ⑧**晶须**（锡晶须 1–2μm 针状单晶致短路；银硫化合物晶须见于含硫环境） | 外观检查记录 + 照片（标明放大倍数与照明方式） | 直接跳到开封，丢掉外部形貌证据；漏查晶须把短路误判成工艺缺陷 |
| 5 | **电测试** | 样品 + 规格书 | 功能参数测试（对照规范，**尽量与好品对比**）、直流特性（I-V）、失效模拟测试。结果归类：参数漂移 / 参数不合格 / 开路 / 短路 / **与失效现场不一致** | 电测原始曲线与数据 | 用万用表替代图示仪（应力不可控、只得单一量值） |
| 6 | **应力试验分析** | 样品 + 假设 | 施加电/温度/机械/湿度/盐雾/霉菌应力，用于**激发失效、复现模式、观察参数随应力的变化趋势**。例：高温偏置看端口漏电是否变化 → 判别离子沾污；振动 → 激发接触不良。**沾污判据链（v2.0.0）**：高温烘烤（不加偏置，≥12h，最高允许储存温度）→ 室温稳定 1–2h → 复测：恢复/好转 = 内部沾污；再高温偏置（~48h，先降温后断偏置）：复现 = 钝化层内沾污，不复现 = 钝化层表面或封装内部沾污 | 加应力前后的参数对比 | 把应力试验当成"过一遍标准"，而不是当判据；烘烤后未室温稳定即测引入误差 |
| 7 | **故障模拟分析** | 好品 + 失效品 | 目的为**故障再现**。适用于失效样品已参数恢复/漂移，或表现为间歇性短路、断路。**瞬时开/短路证实法（v2.0.0）**：塑封器件用温度循环、气密封装器件用机械振动来证实并复现间歇失效——**未经证实贸然开封会丢失失效特征**。做良品模拟对比，可判别 ESD、闩锁、浪涌等 | 复现记录 + 良品对照 | 忽略间歇性失效，样品到手时"已好"，于是判"未复现"草草收尾；直接开封导致间歇证据丢失 |
| 8 | **失效定位分析** | 7 步之前的全部信息 | **三层递进**：①非破坏（X 射线透视、扫描声学、热点定位、磁显微、密封性、多余物）②半破坏（开封 + 内部气氛 + 多余物提取 + 显微形貌 + 物理性能探测，**保留内部全部状态与信息**）③破坏（芯片剥层、机械剖面、FIB；微区微量成分分析） | 定位到能说明机理的层次（如引线键合区、金属化布线、层间介质） | 定位层次过粗就上破坏性制样 |
| 9 | **综合分析** | 全部项目结果 | 有选择地**推理**：确认失效模式（功能参数/外观形貌）→ 确定失效区域 → 阐述失效机理（从电测、应力、故障模拟、定位结果出发）→ 说明失效原因（结合样品信息与失效背景）。要求**逻辑清晰、推理正确、条理清楚、言简意赅** | 综合分析报告 | 只罗列现象不推理；把机理直接当原因 |
| 10 | **结论与改进建议** | 9 步产出 | 简洁给出结论；**能判断则明确**：批次性还是偶然性？元器件本身问题、使用不当，还是兼而有之？措施覆盖材料、设计、结构、工艺、检验、试验、应用电路、测试调试、使用环境、质量控制与管理 | 结论 + 措施清单 | 结论含糊（"可能是…"）；措施只落在失效的那一只产品上，未横展到同批与新品 |
| 11 | **结果验证** | 结论 | 由生产单位、使用单位、分析单位**三方闭环反馈**：使用方验证措施是否防止复发，并把现场失效信息回传生产方 | 验证记录 / 闭环报告 | 报告交付即结束，无验证 |

### 报告骨架（按 9–10 步组织）

```
1. 委托信息与样品描述（型号、批次、编号、数量、失效比例）
2. 失效背景（整机现象、应力条件、失效历史）
3. 外观检查（含照片、放大倍数）
4. 电测试（原始曲线、与好品对比）
5. 非破坏分析（X-ray / SAM / 热点 / 密封性 / 内部气氛）
6. 开封与内部检查
7. 定位与制样（剥层 / 剖面 / FIB）
8. 微区形貌与成分分析（SEM / EDS / …）
9. 综合分析（模式 → 区域 → 机理 → 原因，逐级论证）
10. 结论（批次性/偶然性；器件问题/使用问题）
11. 改进建议（分环节列，含横展范围）
12. 局限声明（哪些手段未做、哪些信息已不可追回）
13. 验证安排
```

### 结论表述规范（避免被驳回的写法）

- **分四档说**：① 已证实（有直接证据）② 高度可能（多路证据一致）③ 可能（部分证据支持）④ 未能复现/证据不足。**不要用"疑似""应该是"这类模糊词混过四档**。
- **机理与原因分开写两句**：「机理：铝金属化电迁移导致断路。原因：芯片结温长期超过 XX，源头为键合界面空洞导致的散热路径劣化。」
- **必须写局限**：未做的项目、已不可追回的信息、样品的破坏程度。

---

## B · 边界

1. 本流程来自一本 2015 年的通用元器件失效分析教材，**面向"给定一只失效样品"的作业**；量产端的大批量数据驱动分析（如良率曲线的异常批定位、SPC/CPK 关联）不在其覆盖内。
2. 第 6 步应力试验的**具体条件与判据**来自 IEC / JEDEC / AQG 等现行标准，本技能不提供具体试验参数，请以现行标准与客户规范为准。
3. 第 8 步的"三层递进"是**顺序原则，不是必须全做**。项目取舍由第 3 步方案决定；但任何"跳过非破坏直接破坏"的决定都必须在报告里写明理由。
4. 第 11 步结果验证在现实组织中常因**责任边界**而无法闭环（生产方与使用方分属不同公司）。若无法闭环，应在报告中显式标记为"未闭环"。
5. 本流程不产出责任认定结论，也不替代法律/合同层面的事实认定。

File: references/reasoning.md
# 芯片失效推理方法论（chip-fa-reasoning）

## R · 原文锚点（≤150 字/段）

**R-1 动态原则**（《失效分析——基础与应用（第2版）》§3.1.1）：
> 「所谓动态原则，是指机械产品对周围的环境、条件或位置，总在那里做相对运动。……在失效分析时，应将这些变化条件考虑进去。」

**R-2 一分为二原则**（同书 §3.1.1）：
> 「这个认识论的原则用于失效分析时，常指对进口产品、名牌产品等不要盲目地以为没有缺点。」

**R-3 抓关键问题**（同书 §3.1.1）：
> 「在众多的影响因素和失效模式中，要抓住导致零件失效的关键因素。……关键问题解决了，原来不是关键的问题变成了关键问题，这就要遵循动态原则。」

**R-4 失效系统工程七法**（同书 §3.1.3）：
> 「1）故障树分析法（简称FTA法）。2）特征-因素图分析法。3）事件时序树分析法（简称ETA法）。4）故障率预测法。5）失效模式及后果分析法（简称FMEA法）。6）模糊数学分析法。7）层次分析法（AHP）。」

**R-5 腐蚀产物先分析再去除**（同书 §3.3.1）：
> 「这层腐蚀产物对分析致断原因往往是非常重要的，因而不能轻易地将其去掉。……应先对产物的形貌、成分及相结构进行仔细的分析后再予以去除。」

**R-6 裂纹源区定位的地位**（同书 §3.3.3）：
> 「寻找裂纹源区不仅是断裂宏观分析中最核心的任务，而且是光学显微分析和电子显微分析的基础。」

## I · 骨架（内化的判断逻辑）

1. **推理先于技术**——设备/仪器只产生证据，把证据串成因果链靠推理原则。六原则中最易被违反的是：动态原则（忽略服役期条件变化，如存放期元素偏聚、Cl⁻ 迁移富集）、一分为二原则（对名牌/进口器件预设"不可能有缺陷"）、纵横交汇原则（只在器件本身找，不沿时间轴与使用阶段展开）。
2. **抓关键 ≠ 一次性定案**——关键因素解决后，次级因素会升级为新关键（动态原则的推论），所以纠正措施要排优先级并持续复核，而不是"解决头号因素就归档"。
3. **方法选择由问题结构决定**：
   - 问"哪些原因组合导致顶事件" → FTA（事后归因 + 事前预测两用）；
   - 问"故障如何随时间演化" → ETA（事件时序树）；
   - 问"这批不良归类到哪几类因素" → 特征-因素图（鱼骨图）；
   - 问"量化哪种因素主导" → 多重秩检验/H 检验（见 `./chip-fa-closed-loop`）；
   - 底事件概率不确定、语言模糊（"大约""偏高"） → 模糊故障树（隶属函数处理不确定性），**硬把模糊事件塞进布尔树是常见方法误用**。
4. **断口是失效过程的"黑匣子"，读它的顺序固定**：先保护（防止机械碰撞、氧化污染），再宏观（定性质、定源区、定方向），后微观（定机制、定产物）。任何一步颠倒都会毁掉后续证据。
5. **裂纹源定位是断口分析的"锚"**——源区错了，微观机制与产物分析全都会指向错误的应力历史。宏观五法（特征形貌/拼合宽度/色彩/边缘情况/分叉关系）互相校验，不能只靠单一方法。

## A1 · 案例

**案例 1（进口离心机叶片断裂，R-2 源书）**：某进口离心机叶片断裂，初期多家单位归因"使用问题"，理由是"这样的设备对制造方而言不会出现加工缺陷"；深入分析后确定为**焊接缺陷**引起。教训：对名牌/进口件预设无缺陷，会系统性误导归因方向——**一分为二原则要求对"来源可靠性"本身保持怀疑**。

**案例 2（主裂纹判定：T 型交叉与河流花样，§3.3.3）**：两条裂纹构成"T"字形时，先形成的裂纹阻止后形成者穿越 → **主裂纹是 T 的"横杆"**；多分叉快速扩展时按河流花样判：**主裂纹较宽、较深、较长（主流），裂纹源位于支裂纹扩展方向的反方向**。这两条是封装结构（DBC 基板、焊料层、管腿）多裂纹现场的通用判定逻辑。

## A2 · 触发场景

- 「这个失效分析结论被客户质疑了，推理链哪里站不住」
- 「现场有好几条裂纹，先分析哪条」
- 「断口上的腐蚀产物要不要清掉再拍 SEM」
- 「鱼骨图、FTA、FMEA 到底选哪个做这次归因」
- 「底事件概率估不准，故障树没法算」
- 「失效分析组各做各的，结论互相矛盾，怎么组织」

## E · 执行步骤

### 1. 推理原则自查（分析启动前过一遍）

| 原则 | 自查问题 | 常见违反后果 |
|---|---|---|
| 整体观念 | 系统（设备—环境—人）边界画到第几层？ | 停留在器件级，漏掉环境介质与管理因素 |
| 从现象到本质 | "为什么会出现这个现象"追问了几层？ | 见到疲劳断口即结案，疲劳原因（不下 40 种常见原因）未收敛 |
| 动态原则 | 服役/存放期间的条件变化（温度、湿度、介质、材料内部偏聚、人员）列入了吗？ | 用失效时刻的静态条件解释累积损伤过程 |
| 一分为二 | 对名牌/进口/成熟器件是否预设了"无缺陷"？ | 把设计/制造缺陷误判为使用问题 |
| 纵横交汇 | 沿时间轴（服役阶段）与空间轴（环境）都展开了吗？ | 忽略浴盆曲线不同阶段失效主导因素不同 |
| 抓关键 | 排除了次要因素吗？关键解决后重新排过优先级吗？ | 平均用力，或解决头号因素后不再复核次级风险 |

### 2. 失效系统工程七法选型

| 方法 | 回答的问题 | 何时选它 |
|---|---|---|
| **FTA** | 顶事件由哪些底事件逻辑组合导致？可算顶事件概率 | 有明确顶事件、需要穷尽原因组合；事后归因与事前预测两用 |
| **特征-因素图** | 失效可归类到哪些因素类别？ | 团队梳理阶段，快速撒网 |
| **ETA** | 初始事件沿时间如何演化为各种后果？ | 有安全装置/多重屏障的场景 |
| **故障率预测法** | 系统失效率的定量预估 | 设计阶段可靠性预计 |
| **FMEA** | 各失效模式的后果与风险排序 | 设计/工艺审查（见 `./chip-fa-prevention`） |
| **模糊数学法** | 事件"正常/失效"边界不清、概率语言模糊时 | 底事件概率无法确切给出，用隶属函数表达 |
| **AHP** | 多准则权重排序 | 因素多且需结构化权重决策 |

### 3. 断口处理纪律（动手前必读）

1. **新断口**（来源与损伤过程未知）：防机械碰撞、防手触、防氧化污染；搬运时两半断口对合处垫软物分离放置。
2. **沾污断口**：先水洗再吹干；不彻底再用蒸汽法或超声波法。
3. **潮湿大气锈蚀**：稀盐酸水溶液去锈 → 清水冲洗 → 无水乙醇冲洗吹干。
4. **腐蚀环境断裂**：**产物必须先做形貌、成分、相结构分析，然后才允许去除**。去除方法按优先级：化学法（附材料-溶液-时间对照表）→ 电化学阴极还原法 → 干剥法（AC 纸复型，不影响断口形貌，最优越；取下的复型留样备检）。
5. **过清洗警告**：化学/电化学法兼具显示金相组织的功能，一旦把层片状、带状组织显出来会严重干扰断口判读——**边清洗边观察**。
6. **拍照**：宏观特征（疲劳弧线等）用 30°–45° 斜入射光才显层次；垂直光会掩盖细节。
7. **取样解剖**：确定主断面与源区**之后**才允许解剖，且先记录、拍照。

### 4. 断口分析六项任务（每次断口分析的交付清单）

1. 断裂宏观性质：塑性 / 脆性 / 疲劳？
2. 宏观形貌：纤维状 / 结晶状？有无放射线花样、剪切唇？
3. 裂纹源区位置与数量：表面 / 次表面 / 内部？单源 / 多源？多源时成核先后顺序？
4. 形成过程：裂纹从何处产生、向何处扩展、扩展速度如何？
5. 微观机制：解理 / 准解理 / 微孔？沿晶 / 穿晶？
6. 表面产物性质：有无腐蚀产物？何种产物？**是否参与了断裂过程**？

### 5. 裂纹源区宏观定位五法

| 方法 | 判据 | 适用 |
|---|---|---|
| **特征形貌法** | 纤维区+放射区+剪切唇 → 源在纤维区（静载过载）；人字纹指向末端即源（板件静载）；放射线放射中心即源（圆试件/应力腐蚀/氢脆）；贝纹线同心圆圆心即源（疲劳） | 最直接可靠，首选 |
| **拼合法** | 断口拼合后张口最大处 = 源区 | 管件、板件开裂 |
| **色彩法** | 氧化色/锈蚀最深、最早生成的部位 = 源区 | 有氧化腐蚀环境的断裂 |
| **边缘情况法** | 剪切唇、毛刺、塑性变形随裂纹扩展增大 → 反推扩展方向与源区 | 无特殊花样时**唯一可靠**的方法（如高温氧化蒸汽管断口） |
| **分叉关系法** | T 型交叉：横杆为主裂纹；河流花样：主流为主裂纹，源在支裂纹扩展反方向 | 多裂纹现场 |

**微观机制反推应力状态**（源区部位→应力与缺陷线索）：源于表面一处/两处 → 表面拉应力最大 + 表面加工/材料缺陷（旋转弯曲轴最常见）；源于次表面 → 该处必存在较大缺陷；源于整个表面向内 → 存在严重应力集中的截面突变（如直角过渡）。

### 6. 多学科协同（并行工程 CE 的实施要素）

1. 提出明确具体的失效分析总体要求和目标；
2. 交互作用的、相互协调的**并行**分析过程（各专业同步推进，而非串行传递）；
3. 多学科（专业）人员参与的综合分析机构；
4. 后续阶段与前一阶段之间保持**双向信息流**，随时解决矛盾与不协调。

---

## B · 边界

1. **源书为机械构件失效分析教材**：断口五法与人字纹/贝纹/河流花样判据针对金属断口。迁移到半导体封装（DBC 陶瓷脆断、焊料层、EMC 塑封料）时，**陶瓷与高分子的断口特征花样与金属不同**，须按其材料手册重新标定，不可直接套用"贝纹线=疲劳"这类金属判据。
2. **本技能不给 FTA 建树的完整操作规范**（建树五规则、最小割集求法在 `./chip-fa-prevention` §FTA，源于电子器件体系）；本技能只给方法选型。
3. **模糊故障树的隶属函数形式**（三角/梯形/LR 型/正态）本书只给概念，具体函数选择须查专门文献。
4. **化学清洗配方**（NaOH+锌粉、稀盐酸、阴极还原电解液等）源自金属断口处理实践，**不得**直接用于半导体芯片、键合线与镀层表面的产物清除——那属于 `./chip-fa-sample-prep` 的领域，须用电子器件专用工艺。
5. 六原则源书成书于机械行业背景，"人/管理"两维的展开见 `./chip-fa-closed-loop`（四M 分析法），本技能不重复。

File: references/reliability-stats.md
# 可靠性统计与寿命分析（chip-fa-reliability-stats）

## R · 原文锚点（≤150 字/段）

**R-1 形状参数 m 的物理判读**（《半导体器件可靠性与失效分析》§3.2，p55）：
> 「当m=1时，可以认为它接近于指数分布，当m=2时，可以认为它是接近于瑞利分布的；当m>3.5时，可以把它当作正态分布处理；当m<1时，可以认为它接近于伽玛分布。」

**R-2 浴盆曲线三阶段**（同书 §1.4，p23–24）：
> 「第一阶段称为早期失效期或老炼期这一阶段失效率较高，但随时间增长而下降。其失效的原因是由于设计、制造中的缺陷造成的。……第二阶段称为偶然失效期……失效率较低并且接近于常数，是产品最佳的工作阶段。第三阶段称为耗损失效阶段……失效率随时间明显上升。」

**R-3 加速寿命试验定义**（同书 §3.3，p68）：
> 「所谓加速寿命试验就是用加大应力的方法促使样品在短时期内失效，从而预测电子产品在正常贮存条件或工作条件下的可靠性。」

**R-4 加速变量的选择原则**（同书 §3.3，p69–70）：
> 「在选择加速变量时，就要选择那种对主要失效机理起主导作用的应力条件。半导体器件常选择温度作为加速变量。」

**R-5 恒定应力法的定位**（同书 §3.3，p69）：
> 「三者比较起来，恒定应力加速寿命试验造成失效的因素较单一，准确度较高，试验较容易取得成功；但试验周期比较长。」

**R-6 加速系数定义**（同书 §3.3，p72）：
> 「在基准应力条件下进行的试验与某种应力条件下的加速试验达到相同的累积失效概率所需时间的比值称为加速系数或加速因子。」

**R-7 真实加速的警告**（同书 §3.3，p69）：
> 「加速试验的主要缺点是产品在高应力下的退化方式可能与正常应力水平下的不同。理想的情况应该是高应力水平作用下的器件退化方式与正常应力水平下的应仍然相同，唯一不同的只是时间加速了。」

## I · 骨架（内化的判断逻辑）

1. **三个函数各答一个不同的问题，不可混用**：F(t)=P(T<t) 回答"到 t 为止坏了多少"；f(t)=dF/dt 回答"失效在什么时刻最密集"（做筛选窗口设计）；λ(t)=f(t)/R(t)=f(t)/[1−F(t)] 回答"活到 t 的产品接下来单位时间坏多少比例"。三者关系与 R(t)=exp[−∫λ(t)dt] 是全部推导的起点。
2. **指数分布是"分界线"不是"默认"**：λ≈常数 ⇔ R(t)=e^{−λt} ⇔ MTTF=1/λ ⇔ 中位寿命 t₀.₅=0.693/λ ⇔ 可靠寿命 t_R=−lnR/λ（R=99.99% 时 t 仅 0.0001·MTTF）。**只有 m=1（威布尔形状参数为 1）时才允许整套指数公式**；m<1 说明早期失效未筛净，m>1 说明进入耗损。
3. **威布尔概率纸是半导体器件失效数据的"万能初判工具"**：r=0 时 F(t) 在纸上呈直线 y=mx−b。**操作链**：失效时间升序排（截尾只排已失效的；周期测试时失效时间取测试周期中点）→ F(tᵢ)=(i−0.5)/(n+1)（n≤20 查中位秩表）→ 描点 → 目测配回归线（**F(t)=30–70% 区间偏差优先压小**，两端 10% 以下可放松）→ 过 m 估计点 (1,0) 作平行线读 Y 轴截距得 m̂ → 回归线与 Y 轴交点得 b → t₀=e^b（或与 X 轴交点 a，η=e^a）。
4. **描点不成直线 ≠ 不服从威布尔**：先做直线化尝试——r>0（保证寿命，t<r 不可能失效）：曲线顺势延到 t 轴的交点即 r̂，全点左移 |r| 重描；r<0（试验前已有失效）：F(t)=A+(1−A)·F₀(t) 修正后右移尝试。反复试仍不成直线，才判"非纯威布尔"，换对数正态概率纸。
5. **数据超量程用缩放变换不改形状**：t=t′·10^α 后 m 不变、t₀=t₀′·10^α、η=η′·10^α；F(t)<0.1% 的高可靠外推可将概率纸 F 轴向下逐级扩展（每级 ÷10，位移 ln10）。
6. **加速试验三方案中恒定应力是默认选择**：恒定（因素单一、准确、周期长）/ 步进 / 序进。方案设计三要素：**加速变量**取对主导失效机理起主导作用的应力（半导体首选温度/结温）；**水平数 l≥4 且不得少于 3**，最低水平 S₁ 尽量靠近正常应力、最高水平 S_l 必须保证失效机理不变；**每组样品 nᵢ≥5**，同批随机抽取再随机分组。
7. **两套加速方程覆盖两类应力**：温度应力用 Arrhenius，积分得加速方程 **lgt(F₀)=a+b/T**（单对数纸直线，b=T₁T₂·lg[t₁/t₂]/(T₂−T₁)），激活能 **E=2.303bK**（K=0.8617×10⁻⁴ eV/K）；电压应力用逆幂律 **lgt=−C·lgV−lgK**（双对数纸直线，C=lg[t₁/t₂]/lg[V₂/V₁]）。电应力影响不大时可把 f(V)、f(I) 并入常数 a 继续用温度模型。
8. **激活能是机理指纹**：同一累积失效概率下，E 越大越容易被加速（加速系数 τ=exp[(E/K)(1/T₀−1/T₁)]）。可由测得 E 反查失效模式（书内表 3.2：表面劣化 0.4–0.5；Au-Al 金属间化合物 1.02–1.04；Al 电迁移小晶粒 0.48/大晶粒 0.84；SiO₂ 中 Na⁺ 扩散 1.39 eV 等）。
9. **抽样检验的前提常被忘记**：生产质量均匀稳定是抽样有效的前提；子样特性不能简单代替母体特性（1% 不合格率抽 100 只不一定抽到 1 只坏）。计数/计量两分，一次/二次/序贯三种方式；调整型（正常—加严—放宽联动）用于连续生产，标准型用于无历史资料的孤立批（需较大样本同时控 α/β 两类错误）。

## A1 · 案例

**案例 1（HV-H3TRB 数据拟合路径）**：74 pcs 168H + 23 pcs 1000H + 6 pcs 1500H 的分级截尾数据——按失效时间升序（多数未失效即为截尾）→ 中位秩表算 F(tᵢ) → 威布尔概率纸描点。若 m<1：早期失效未筛净，回到工艺查钝化/沾污；m≈1：转入指数模型用 MTTF=1/λ 汇报；m>1：存在耗损机理，须确认失效机理后再外推。**关键纪律**：0 失效的数据不能估 m，只能给置信下限——不要硬描直线。

**案例 2（加速系数反查机理）**：两组温度各得同 F₀ 的中位寿命 → 求 b → E=2.303bK。若 E≈1.0 eV 且形貌见紫斑，与表 3.2 Au-Al 界面（1.02–1.04 eV）自洽；若 E≈0.45 eV，指向表面劣化。E 值与形貌结论矛盾时，优先怀疑"高应力下换了机理"（R-7），外推作废。

## A2 · 触发场景

- 「1000 小时寿命试验没坏一个，MTTF 怎么报」
- 「威布尔概率纸上描点是弯的，还能用吗」
- 「150℃ 老化 500 小时等效常温多久」
- 「这两个批次的失效分布是不是不一样」
- 「客户要失效率等级鉴定，抽样方案怎么定」
- 「HV-H3TRB 试验结果怎么向外推寿命」

## E · 执行步骤

### 1. 数据分析路径决策

```
寿命/失效数据到手
├─ 0. 数据体检：截尾方式、样本量、测试周期、失效判据是否成文
├─ 1. 威布尔概率纸描点（n≤20 用中位秩表）
│   ├─ 直线 → 读 m̂ → 按 R-1 判读机理阶段 → 估 t₀/η/MTTF/t_R
│   ├─ 曲线 → 直线化尝试（r>0 左移 / r<0 修正）→ 成直线再估参
│   └─ 仍曲线 → 对数正态概率纸重试 → 仍不成的判"非纯分布"，分组处理
├─ 2. m̂ 判读（R-1）
│   ├─ m<1：早期失效 → 反馈筛选/工艺，不做寿命外推
│   ├─ m≈1：指数模型 → MTTF=1/λ、t_R=−lnR/λ
│   └─ m>1：耗损机理 → 必须先做失效分析确认机理再外推
└─ 3. 报告：给点估计同时给依据（n、截尾数、F(t) 范围、图估/数值法）
```

### 2. 加速寿命试验设计流程

1. **定机理**：先用失效分析明确要加速的主导失效机理（R-4），预测其激活能。
2. **定变量与水平**：半导体默认温度/结温；l≥4（最少 3），S₁ 贴近正常应力，S_l 做小样验证机理未变；各水平间隔均匀。
3. **定样本**：同批合格品随机抽，随机分组，nᵢ≥5；低应力组样本量最大。
4. **测试周期**：每个周期内力争出现 1–2 个失效；累积失效约 60% 截尾即可统计推断。
5. **数据处理**：各应力水平分别做威布尔图估 → 各取同 F₀ 的 tᵢ → 单对数纸画 lgt–1/T 加速直线 → 求 b、E=2.303bK、τ → 外推正常应力寿命。
6. **真实性校验**：对最高应力组开封做失效分析，确认机理与正常应力一致（R-7）；不一致则停止外推。

### 3. 报告纪律

- 每个数值标注：样本量 n、失效数 r、截尾方式、F(t) 使用区间、图估还是数值法。
- E 值与失效模式成对出现；引用书内激活能表须注明"1980 年代参考值，仅作方向判据"。
- 外推结论必须写加速系数 τ 的完整推导条件（T₀、T₁、F₀、所用模型）。

## B · 边界

1. **OCR 公式完整度**：三函数关系式（1-11~1-17）、加速方程（3-29/3-32/3-34/3-36~3-40）、F(tᵢ)=(i−0.5)/(n+1) 均已从 OCR 原文核对；威布尔分布函数含指数项的完整式（3-1）在 OCR 中丢失上标，本技能不引用其原文形式，需要时查 GB/T 2689 或教科书。
2. **书内数值按 1980 年代工艺**：表 3.1 中位秩表、表 3.2 激活能表只作方向性判据；正式鉴定以 GB/T 2689、GB/T 1772（失效率等级）、JESD22 / AQG 324 现行版为准。
3. **截尾数据的数值分析法**（极大似然、最优线性无偏估计）本书未覆盖，本技能只给图估法；需要精确区间估计时须另查数理统计文献。
4. **失效率等级鉴定的具体抽样表**（§4.3 之后）未在本轮 OCR 抽取范围内，本技能只覆盖抽样方案分类与 α/β 概念，**不给具体抽样数量表**。
5. 与现有技能分工：试验本身的应力设计见 `./chip-fa-stress-test`；把统计结论变成防护动作见 `./chip-fa-prevention`；HV-H3TRB 的失效模式判读见 `./chip-fa-mechanism`。

File: references/report-template.md
# 芯片失效分析报告模板（RPT 模块）

> **模块定位**：把 11 步程序与 17 个知识模块的产出，**固化成一份可直接交付的失效分析报告**。
> 与 `procedure.md` 的区别：procedure 给"怎么分析"，本模块给"怎么交差"——报告结构、逐节填空、
> 工序/环节定位表（晶圆→封装→测试→包装→应用→可靠性）、仪器手段速查矩阵、接样确认清单、三种输出格式规范。

## R · 原文锚点

> 失效分析的目的就是要明确失效机理，查找失效原因，提出改进措施，从而提升产品的可靠性。
>
> ——《电子元器件失效分析技术》第 2 章 2.1

> 综合分析要求**逻辑清晰、推理正确、条理清楚、言简意赅**。
>
> ——《电子元器件失效分析技术》第 2 章表 2-1（第 9 步）

---

## I · 骨架：报告 12 节模板（逐节填空式）

```
┌─────────────────────────────────────────────────────┐
│ 1 封面标识 → 2 失效背景 → 3 模式确认 → 4 分析方案      │
│ 5 逐项证据 → 6 失效位置 → 7 失效机理 → 8 工序/环节定位 │
│ 9 结论 → 10 改进建议 → 11 局限声明 → 12 验证安排       │
└─────────────────────────────────────────────────────┘
```

| 节 | 必填字段 | 填写纪律 |
|---|---|---|
| **1 · 封面标识** | 报告编号、密级、委托方/分析方、样品型号/厂商、批次/LOT、SN、样品数量、失效比例（n/N）、日期 | 编号规则建议 `FA-<年份>-<流水号>`；失效比例是后续"批次性 vs 偶然性"判定的锚点，必须写实 |
| **2 · 失效背景** | 发现环节（产线/筛选/可靠性试验/客户端/整机厂）、失效经过时间线、电路与应力条件、失效历史（是否返修/复测/开封） | 按 11 步程序第 1 步"样品信息调查"产出；缺项明确写"委托方未提供"，不得脑补 |
| **3 · 模式确认** | 委托方声称的模式 vs **自己复核**的模式（外观照片 + 电测 I-V/参数） | 失效模式 = 外在表现：开路/短路/时通时断/漏电大/参数漂移/功能异常/结构损伤。**自己测过才算数** |
| **4 · 分析方案** | 手段清单 + 顺序（非破坏→半破坏→破坏）+ 每项要回答的问题 | 引用仪器矩阵（见下）选型；跳过非破坏直接破坏必须写理由 |
| **5 · 逐项证据** | 每个手段一节：条件参数、原始图/曲线、观察结果、**该节的中间结论** | 图必有标尺与放大倍数；结论必有"凭什么" |
| **6 · 失效位置** | 层次：端口/引脚 → 回路 → 芯片级微区（pad/键合区/金属化/介质/衬底） | 定位层次要与后续制样的破坏程度匹配 |
| **7 · 失效机理** | 物理化学变化过程（如：Au-Al 界面 IMC 生长 + 柯肯德尔空洞 → 键合强度退化 → 开路） | **机理 ≠ 原因**，本节只写"怎么坏的" |
| **8 · 工序/环节定位** | 用工序定位表（见下）把原因落到责任环节 + 归属证据 | 同一机理可由多环节造成（A1 案例），每个候选环节都要给"支持/排除"证据 |
| **9 · 结论** | 四档表述：已证实 / 高度可能 / 可能 / 证据不足；批次性 vs 偶然性；器件问题 vs 使用问题 | 机理与原因分开写两句；不用"疑似/应该是"混档 |
| **10 · 改进建议** | 按环节分组（设计/来料/工艺/检验/试验/应用），**含横展范围**（同批/同类/在制/库存） | 措施只落在失效那一只产品上 = 不合格报告 |
| **11 · 局限声明** | 未做的手段、已不可追回的信息（样品已开封/上电）、样品破坏程度、信息缺口 | 模板固定节，不许删——这是报告可信度的底线 |
| **12 · 验证安排** | 措施验证责任方、验证方式、闭环时限；无法闭环则标"未闭环" | 对应 11 步程序第 11 步三方反馈 |

---

## 工序/环节定位表（第 8 节的核心工具）

**用法**：把第 5–7 节的证据特征对号入座 → 得到"嫌疑环节排序" → 对 TOP1–2 候选补取证（或用确认清单向委托方追问）→ 按四档表述落结论。

### A · 晶圆制造环节

| 环节 | 典型失效签名（证据特征） | 常用确认手段 | 间接线索 |
|---|---|---|---|
| FEOL（栅氧/沟道/结） | 栅漏电/Vth 漂移、TDDB 击穿点、栅氧针孔 | EMMI 光发射、OBIRCH、SEM 亮点复查、TEM | 失效呈晶圆级/批次聚集；老炼早期高失效率 |
| 金属化（BEOL） | 电迁移空洞/小丘、EM 开路、金属台阶处断裂 | SEM 断面、FIB 剖面、EMMI | 高温工作后逐渐退化；同版图同电流密度位置复现 |
| 钝化/层间介质 | 钝化层裂纹、针孔 → 后续腐蚀通道 | OM+DIC、SEM、SEM-EDS 找腐蚀产物 | HAST/湿热类试验后批量失效 |
| CP 晶圆测试 | 测试损伤探针痕、过应力打穿 | OM 探针痕观察、EMMI | 失效位置与探针布局对应 |

### B · 封装环节（功率模块/分立器件重点区）

| 环节 | 典型失效签名 | 常用确认手段 | 间接线索 |
|---|---|---|---|
| 芯片贴装（装片/烧结/焊接） | 焊层空洞/分层 → 热阻增大 → 热点烧毁；Si-Cu CTE 失配裂纹 | **C-SAM**、X-ray、热阻测试、切片 | 结温异常、VCE_sat 漂移；温循/功率循环后退化 |
| 引线键合 | 键合脱落/拉脱、IMC 退化（紫斑/柯肯德尔）、heel crack、ball lift | 开封后拉力/剪力复测、SEM+EDS 看 IMC、切片 | 接触电阻漂移→时好时坏→开路；批次拉力离散大 |
| 点胶/内涂/灌封 | 胶应力裂纹拉断引线、固化不足 | C-SAM、切片看胶体裂纹与断线对应性 | 筛选通过、整机环境试验才失效 |
| 塑封/密封 | 爆米花分层、MSD 超时；气密封装漏气/内水汽超标 | C-SAM 分层图、检漏（细检/粗检）、内部水汽分析 | 回流焊后批量失效；封焊工序记录异常 |
| 框架/基板（DBC/AMB/引线框架） | 基板分层、镀层不良（Ni/Au 过薄/孔隙）、陶瓷微裂纹 | C-SAM、镀层测厚、切片 | 失效聚集特定基板/框架批次 |
| 切筋成型/打标 | 芯片裂纹（机械应力）、打标热损伤 | OM/SEM 裂纹观察、声学扫描 | 裂纹位置与夹具接触点对应 |

### C · 测试/筛选环节

| 环节 | 典型失效签名 | 常用确认手段 | 间接线索 |
|---|---|---|---|
| FT 终测/老化板 | 测试座接触过应力、浪涌 EOS | EMMI 找烧毁点、复测对比 | 失效集中在特定测试工位/老化板槽位 |
| 老炼/筛选（HTRB/HTGB 等） | 本来就是"加速暴露"环节：把先天缺陷筛出来 | 区分：缺陷是筛选**暴露**的（先天）还是筛选**造成**的（应力超规） | 核对筛选条件 vs 器件额定值（偏置极性/电压/温升） |

### D · 包装/储运环节

| 环节 | 典型失效签名 | 常用确认手段 | 间接线索 |
|---|---|---|---|
| MSD 潮敏管理 | 地板寿命超时 → 回流爆米花 | C-SAM、MSD 袋开封记录/车间寿命台账 | 失效与回流时间点强相关 |
| ESD 防护（包装/转运） | ESD 潜在性损伤 → 现场早期失效 | EMMI、失效端口 ESD 模型复现（HBM/CDM） | 包装材料表面电阻不合格；失效呈偶发聚集 |
| 机械/温湿度储运 | 引线变形、端子氧化、镀层变色 | 外观+SEM-EDS 变色成分 | 来料检验时已可见 |

### E · 应用/整机环节

| 环节 | 典型失效签名 | 常用确认手段 | 间接线索 |
|---|---|---|---|
| 贴装焊接（回流/波峰/手工焊） | 回流热超规（爆米花触发）、焊剂残留腐蚀 | C-SAM、EDS 找残留离子 | 整机厂曲线 profile 核查 |
| 整机设计应力 | 功率冗余不足、反射功率、散热设计不良、寄生振荡 | 波形/工况实测、热像仪 | 同型整机多点失效；单机多只同位失效 |
| 使用工况 | 过流熔断（熔球形貌）、过压 EOS、浪涌 | EMMI、金线熔断形貌判读 | 现场偶发、批次无聚集 |

### F · 可靠性试验环节

| 环节 | 典型失效签名 | 常用确认手段 | 间接线索 |
|---|---|---|---|
| 试验条件超规 | 试验板设计缺陷（偏置极性错、瞬态超压）、夹具接触电阻发热 | 逐项核对条件 vs 标准（A101/A104/A108F/A110…）、试验板复测 | 失效时间集中在试验异常时段 |
| 试验本身是正常暴露 | 先天缺陷被温循/HAST/HTOL 激发——**这不是试验的问题** | 按机理回溯工序（本表 A/B 区） | 失效分布符合浴盆曲线/磨损失效规律 |

> **判定纪律**：试验中失效 ≠ 试验造成。必须先回答"应力有没有超规"（F 区），再回工序定位（A/B 区）。

---

## 仪器/手段速查矩阵（第 4 节选型工具）

| 手段 | 回答什么问题 | 破坏性 | 关键判读点 / 注意 |
|---|---|---|---|
| 外观检查（OM/DIC） | 烧毁痕迹、封装裂纹、引线变形、变色 | 无 | 先拍照留档；放大倍数写进报告 |
| 电测（I-V 曲线追踪/参数） | 模式确认：开路/短路/漏电/漂移 | 无（正确限流下） | 与良品对比测；异常端口记录三端 I-V |
| **X-ray（2D/CT）** | 焊层空洞、键合线变形/断线、封装结构 | 无 | 与 C-SAM 互补：X-ray 看密度差异（空洞），SAM 看声阻抗差异（**分层**） |
| **C-SAM（扫描声学）** | 分层/空洞/爆米花——塑封器件第一手段 | 无 | 分层界面定位到"塑封-芯片/基板/框架"哪一层 |
| **热点检测（红外热像/液晶）** | 异常发热点定位（漏电通道、短路点） | 液晶法需开封，红外可封装态 | 封装态热像受表面辐射限制，微区热点用 EMMI/OBIRCH |
| EMMI（光发射显微） | 漏电结、氧化层击穿点、闩锁路径 | 需开封 | 弱发光点≠损伤根因点，需 SEM 复核 |
| OBIRCH/锁相热 | 金属短路/断路、阻值异常点精确定位 | 需开封 | 对电阻性缺陷比 EMMI 灵敏 |
| 开封（机械/化学/等离子/激光） | 暴露芯片表面 | **破坏** | 前置条件：非破坏项全部做完 |
| SEM + EDS | 微区形貌 + 元素成分（腐蚀产物、IMC、沾污） | 部分破坏（镀导电层） | IMC 判读（紫斑/白斑/柯氏空洞）直接对应键合机理 |
| 金相切片 / FIB | 剖面结构：焊层厚度、IMC 厚度、裂纹路径 | 破坏 | 切片位置由第 6 节失效位置决定，切错位置=白做 |
| 检漏（氦质谱细检/氟油粗检） | 气密封装漏气 | 无 | 只适用气密封装；漏率→密封有效期换算 |
| 内部水汽分析 | 腔体内水汽超标 | 破坏（刺穿腔体） | 排在检漏之后、开封之前 |
| AES/XPS/SIMS | 表面沾污/薄层成分（离子污染、残胶） | 破坏（溅射） | 腐蚀类失效找 Cl⁻/S⁻ 等污染源的关键手段 |

> 选型总原则（三条铁律的矩阵化）：**每破坏一级之前，检查上一级的非破坏信息是否已拿满。**

---

## 接样确认清单（执行技能时主动问用户）

> **使用规则**：接到失效分析请求时，**先按下表确认再动手**。已有信息打勾，缺项用一次提问集中问清（最多 4 问一组）；用户答不了的项在报告第 2/11 节标"未提供"。

| # | 确认项 | 为什么要问 |
|---|---|---|
| 1 | 器件型号、厂商、封装形式、批次/LOT、SN | 决定封装工艺路径与可查的批次记录 |
| 2 | 失效模式（用户看到的）+ 发现环节（产线/试验/客户端） | 时间窗口直接缩小工序包围圈 |
| 3 | 失效比例（n/N）与分布（批次聚集？机台聚集？工位聚集？） | 批次性 vs 偶然性判定的核心数据 |
| 4 | 失效前后有没有电测参数/曲线 | 漂移类与突发类的机理完全不同 |
| 5 | 经历过哪些筛选/可靠性试验（条件、时长、进度） | 排除/确认"试验超规"（F 区） |
| 6 | 有无返修、复测、开封、上电历史 | 决定哪些证据已不可追回（第 11 节） |
| 7 | 应用电路拓扑与工作应力（电压/电流/结温估算） | EOS/使用不当归责的关键 |
| 8 | 环境应力（温度/湿度/振动/盐雾/回流经历） | 湿热/爆米花/腐蚀路径的触发条件 |
| 9 | 同批良品能否提供（2–5 只） | 对比电测与拉力复测的基准 |
| 10 | 已有哪些非破坏结果（X-ray/SAM/热像） | 避免重复检测、补齐方案 |
| 11 | 分析目的与受众（内部归零 / 客户 8D / 责任界定 / 认证对标） | 决定报告深度、格式与措辞边界 |
| 12 | **输出格式**：对话框简要版 / HTML / PDF | 见下节三格式规范 |

---

## 输出格式规范（第 12 项确认项的落地）

| 格式 | 何时用 | 内容取舍 | 生成方式 |
|---|---|---|---|
| **对话框简要版** | 分析中、快速沟通、初步假设 | 结论先行（四档表述）+ 证据链表 + 下一步建议；≤1 屏 | 直接在回复中给表格 |
| **HTML 版** | 图文完整交付、内部评审、可迭代 | 报告 12 节全量 + 图片 + 可交互（证据链可折叠）；暖纸底设计系统 | 单文件 HTML（可直接转 PDF） |
| **PDF 版** | 客户/归零/认证正式交付 | 与 HTML 同源，套报告 12 节正式版式，含封面标识与签名栏 | 由 HTML 版导出 |

**取舍纪律**：简要版是 HTML/PDF 的"执行摘要"，三版**结论必须一字不差**；正式版（PDF）必须含第 11 节局限声明，不允许删节交付。

---

## A1 · 案例：工序定位表如何把"机理"落到"环节"

> 微波功率管烧毁，可能原因包括：功率管本身（芯片工艺缺陷致功率分布不均、芯片粘接或底座粘接空洞大导致散热不良），或使用问题（系统功率冗余不够、输出端引入大反射功率、环境温度过高）。
>
> ——第 2 章 2.3.4

用本模块工具拆解：机理共同终点是"热烧毁"（第 7 节），但第 8 节按工序定位表展开为**四个候选环节**——B 区装片（C-SAM 查焊层空洞）、A 区 FEOL（EMMI 查功率分布异常点）、E 区整机设计（反射功率/散热实测）、E 区使用工况（环境温度记录）。每个候选写"支持/排除"证据后，结论才能落到具体环节——这就是"机理与原因分开写、原因落到工序"的完整示范。

## A2 · 触发场景

- 「帮我出一份失效分析报告」「报告模板是什么样」→ 本模块
- 「这问题出在哪个工序/环节」→ 本模块工序定位表（+模块 7 机理）
- 「该用什么仪器看」→ 本模块仪器矩阵（+模块 3/5 选型细节）
- 「接样品要问哪些问题」→ 本模块确认清单
- 「报告要给客户/归零/认证用」→ 本模块三格式规范

## E · 执行步骤（报告生成作业流）

1. **确认**：跑接样确认清单（缺项集中提问，含输出格式确认项）。
2. **组织**：按 12 节模板逐节填空；第 5 节证据按"非破坏→半破坏→破坏"顺序排列。
3. **定位**：证据特征对入工序定位表 → 候选环节排序 → 对 TOP1–2 补取证或追问。
4. **结论**：四档表述 + 机理/原因分句 + 批次性/偶然性 + 环节归属。
5. **输出**：按确认的格式生成；正式版必含局限声明。
6. **回验**：报告结论与 test-prompts 的反面案例对照（是否犯了"机理当原因""结论含糊""无横展"三类错误）。

## B · 边界

1. 本模板是**骨架与纪律，不是结论来源**；所有字段必须由实测证据或委托方确认信息填充，未做项如实标注"未检测/未提供"。
2. 工序定位表是**嫌疑排序工具**，不是责任认定表——"环节归属"落到合同/法律层面需另行举证，本技能不产出责任结论。
3. 表中"典型失效签名"为行业通行经验（含 5 本专著与 IMA 文章源），个体案例可能偏离；任何定位必须由该案证据支撑。
4. 仪器矩阵给的是**选型逻辑**；具体设备型号、参数、灵敏度以现行设备手册为准（主源书 2015 年出版，设备已迭代）。
5. HTML/PDF 版式如需符合特定客户模板（如 8D 报告格式），以客户模板为准，本模板 12 节内容可映射进去。

File: references/sample-prep.md
# 芯片解剖制样

## R · 原文锚点

> 塑封器件的封装材料主要是环氧模塑料。以环氧树脂为基体树脂，以酚醛树脂为固化剂，再加上一些填料（如填充剂、阻燃剂、着色剂、偶联剂等微量组分），在热和固化剂的作用下环氧树脂的环氧基开环与酚醛树脂发生化学反应，产生交联固化作用，使之成为热固性塑料。
>
> 化学干法腐蚀也称为等离子刻蚀，是利用高电压产生强电场，引起反应室内的气体电离产生等离子体，利用等离子体将环氧树脂裂变成粉末……**等离子刻蚀的速度和位置可精确控制，能够逐层剥离封装材料，一般用于高集成度的器件开封或进行失效分析。但是由于干法开封过程非常缓慢**……
>
> ——第 9 章 9.2

> 由于失效样品的数量极少，内含重要信息，进行样品制备有很大风险，稍有不慎，会引入新的缺陷，造成失效分析结果的失真，或完全损毁样品，造成失效信息的丢失。
>
> ——2006 §3.3.1

> 然而去除层间介质的同时，必须保留金属化层，这是信号寻迹法失效定位的需要。……去除层间介质，还要保留金属化层正下方的介质，只有这样才能使金属化层有所依托。
>
> ——2006 §3.3.1

---

## I · 骨架：制样的唯一原则是「不破坏你要保留的信息」

开封只是手段，目的是**把失效信息暴露出来**。因此选型的顺序不是"哪种开封方式高级"，而是：

```
你要保留的是什么？
├─ 内部全部结构关系（键合线、芯片、界面） → 机械开封 / 激光开封（定位准、可控）
├─ 芯片表面形貌与金属化层（要逐层看） → 化学湿法 + 等离子干法，逐层剥离
├─ 芯片表面钝化层下（要看下层金属/结） → 去钝化层
├─ 层间介质下的金属（要看某一层金属） → 去金属化层 / 层间介质去除
├─ 截面方向的结构（焊点界面、键合界面、镀层） → 金相切片（机械研磨抛光）
├─ 特定微区的截面（纳米尺度、定点） → FIB
└─ 要做背面分析 / 要看深层 → 芯片减薄 + 背面加固
```

**材料学前提（书里给了具体配方逻辑）**：塑封料是**环氧树脂（基体）+ 酚醛树脂（固化剂）+ 填料/阻燃剂/着色剂/偶联剂**交联固化而成的热固性塑料。正因为是热固性、且含大量填料，所以：
- 不能靠"再软化"来去除 → 必须靠化学溶解或等离子裂解或机械去除；
- 填料（尤其二氧化硅）会让湿法腐蚀不均匀 → 需要干法兜底。

---

## A1 · 案例：机械开封留下的"可判读现场"

书内图 9-2 给了一个机械开封（钳式 / 旋转式开封机）后的样品：**封装上开出一个窗口，芯片与两侧全部键合引线完整保留**，可直接观察键合区、芯片表面与内引线走向。

这个案例的判读价值：**机械开封的产物是一个"可继续做后续分析"的完整样品**——键合线没断、芯片没被化学液污染，因此可以接着做 SEM/EDS、可以做键合强度测试。而化学湿法开封往往会连带把铝键合线腐蚀掉，此时"键合是否断裂"这个信息就永久丢失了。

**因此：如果你怀疑的问题在键合区或键合线本身，不要先用湿法化学开封。**

---

## A2 · 触发场景

- 「塑封模块要打开看芯片，用什么方法」
- 「化学开封后铝线没了，怎么办」
- 「要看钝化层下面的金属，怎么去层」
- 「要看焊点界面，切片还是 FIB」
- 「倒装芯片要看背面，怎么制样」
- 「开封时把封装搞碎了，还有救吗」

---

## E · 执行步骤

### 0. 剥层的「保三去二」原则（2006 §3.3.1，v2.0.0）

以失效分析为目的的样品制备 = **打开封装 + 去钝化层 +（多层结构）去层间介质**。但去层的同时必须守住三样东西：

| 保留 | 为什么必须保留 |
|---|---|
| **金属化层** | 信号寻迹法失效定位的需要——金属化层是导电通道，不导电就无法寻迹定位 |
| **金属化层正下方的介质** | 让金属化层有所依托，否则结构塌陷 |
| **硅材料** | 器件的核心，去掉了器件就不存在，谈不上失效定位 |

**为什么去钝化层**：钝化层不导电——机械探针无法与金属化层直接接触；SEM/EBT 中其荷电作用会劣化图像与波形质量。

**两个技术要求（决定选哪种刻蚀）**：
- **选择性**：去钝化层/层间介质而保留金属化层和硅 → 要求材料选择性；
- **方向性**：保留金属化层正下方的介质 → 要求腐蚀方向垂直向下（各向异性）。

> ⚠️ **风险红线**：失效样品数量极少、内含重要信息，制样稍有不慎会引入新缺陷（结果失真）或完全损毁样品（信息永久丢失）。**每个样品剥层前先确认：这一步要保留什么信息？**

### 1. 开封方式选择

| 方式 | 原理 | 优点 | 代价 / 限制 | 适用 |
|---|---|---|---|---|
| **机械开封** | 铣/磨/钳式或旋转式开封机去除封装体 | 键合线与芯片保留完整，可继续做后续分析；不引入化学污染 | 精度受限于机械尺寸；对高密度细间距器件风险大 | 需要保留内部结构关系（键合、互连）时首选 |
| **化学湿法腐蚀** | 酸/溶剂溶解环氧模塑料 | 快、成本低 | **会连带腐蚀铝金属化与键合线**；填料导致腐蚀不均 | 只关心芯片表面形貌、不关心键合时 |
| **化学干法腐蚀（等离子刻蚀）** | 高电压强电场电离气体产生等离子体，将环氧树脂裂变成粉末 | **速度和位置可精确控制，能逐层剥离封装材料**；芯片电性能变化最小 | **过程非常缓慢** | 高集成度器件开封；需要逐层控制的场合 |
| **激光开封** | 激光选择性烧蚀封装材料 | 定位精准，可局部开小窗口 | 有热影响区，需控制参数 | 局部开封、保留周边结构 |

**机械开封作业规程（2006 §3.3.2 增量）**：
- 按封装形式选工具：「礼帽状」金属壳 → 手动晶体管开帽器（钳状式/旋转式）；陶瓷扁平封装 → 扁平封装剪切开封器；金属盖陶瓷封装 → 研磨后用利器揭开，**软焊料焊接的金属盖可加热熔化焊料揭盖**。
- **X-ray 先行**：失效样品稀缺且重要，机械开封前先通过 X 射线透视了解封装结构。
- **试验性开封**：必要时用**同类封装结构的良品**先做试验性开封，取得经验后才对失效样品动手。
- **临磨穿即停**：水磨/干磨都要不断在显微镜下观察，**快要磨穿时立即停止再用利器揭盖**，防止碎屑进入封装内。

**化学开封作业规程（2006 §3.3.2 增量）**——塑料封装必须化学开封：
- **安全第一**：必须在**通风柜**中操作，戴防护手套与防护眼镜，严格执行化学实验室安全规程。
- **发烟硫酸（脱水硫酸）法**：对塑料腐蚀强、对铝金属化层腐蚀缓慢。流程：**先 X 射线透视确定芯片位置 → 在芯片对应位置的塑料表面开一个与芯片面积相当的小坑（深度以不触及芯片和引线为限）→ 多次把约 280℃ 的脱水硫酸滴入坑中（或浸入）→ 判定芯片裸露后立即放入冷硫酸 → 浸泡 3~4 s → 无水乙醇或丙酮漂洗 → 去离子水清洗 → 干燥**。
- **发烟硝酸法**：方法同上，硝酸只需加热到发烟即可。

### 2. 芯片剥层（去除钝化层 / 层间介质 / 金属化层）

逐层去除的目的：**暴露失效或缺陷点**。书里给出的手段是化学腐蚀、等离子刻蚀、反应离子刻蚀三类。

作业要点：
- 逐层推进，**每去一层先看一层**（记录形貌），否则一次去过头就无法回溯是哪层出的问题。
- 去除的**选择性**是核心：要除掉 SiO₂/SiN 而不伤铝/铜，靠的是刻蚀选择比，不是"泡久一点"。
- 去金属化层用于**看下层金属或下层结构**；顺序错了会把待观察对象一起去掉。

**三类去层技术的对比（2006 §3.3.3–3.3.4，v2.0.0）**：

| 技术 | 选择性 | 方向性 | 关键风险 / 参数 |
|---|---|---|---|
| **化学腐蚀** | **无**（去钝化层的同时会腐蚀内引线与金属化层未钝化部分，如键合点） | 无 | 条件简单；去 SiO₂ 用 HF:H₂O=1:1，去 SiN 用 85% H₃PO₄ @160℃，去 BPSG 用 10ml H₂O+100ml 36% HCl+10ml 40% HF |
| **等离子刻蚀（PE）** | **有**（CF₄+O₂ 可去 SiO₂/SiN/聚酰亚胺而不伤铝） | **无（各向同性）** | ⚠️ **各向同性腐蚀会掏空金属化层下方的介质 → 金属化层升离、脱离介质层 → 引入新的失效模式**；工作压强 10~50 kPa，射频 450 kHz |
| **反应离子刻蚀（RIE）** | **有**（PE 与溅射腐蚀的折中合成） | **有（各向异性）** | **同时具备选择性与方向性，制样风险最低**；工作压强约 1 kPa（远小于 PE，用涡轮分子泵），射频 13.56 MHz（高于 PE，产生电极间大电场） |

**等离子腐蚀的过程监控（2006 §3.3.3）**：为避免腐蚀不足和腐蚀过度，**每隔一定时间停止反应、取出样品用光学显微镜观察，根据颜色变化确定腐蚀程度**。反应气体压强越大、流量越大，腐蚀速率越快。

**溅射腐蚀（对照项）**：各向异性但**选择性差**（对不同材料的腐蚀速度由材料硬度决定，选择性靠掩膜实现）；压强越小、平均自由程越大，腐蚀速度越大。

> **选型结论**：RIE 是三类中唯一同时满足「保三去二」双要求（选择性+方向性）的技术——多层结构芯片优先 RIE；等离子刻蚀适用于平坦结构，但要预期其升离副作用；化学腐蚀只用于不关心金属化/键合完整性的场合。

**去金属化层的场景（2006 §3.3.5）**：观察 CMOS 氧化层针孔、Al-Si 互溶 PN 结穿钉、确定存储器字线/位线对地短路或开路时常需去金属化层。湿法去铝：30% HCl 或 30% H₂SO₄（室温~50℃），浓度只影响速率、对氧化层和硅无损伤。

### 3. 剖面制样

**（a）金相切片（机械剖面）**
步骤（书内明确）：**截取样品 → 选取观察面 → 机械研磨 → 抛光 → 染色或"缀饰" → 获得平整样品面 → 对关注点观察分析**。

- 用途代表：**焊点界面结构**的剖切形貌。
- 关键提醒：**样品一旦切片就不可能恢复原貌**（书内原话），因此切片必须放在非破坏与半破坏分析之后。
- 染色/"缀饰"的作用是让特定层或缺陷显影，便于判读。

**观察面选取与斜角剖切（2006 §3.3.6，v2.0.0）**：
- 剖切前先按观察目的截取适当观察面，**使所要观察的缺陷与观察面相交**——观察面选取不当，有时根本观察不到目标缺陷。
- **斜角剖切（磨角器）**：观察芯片内部缺陷或测结深时目标区域很狭窄，直角剖切不足以分辨界面区域 → 采用**具有放大作用的斜角剖截面**，需借助固定器（俗称**磨角器**）完成。
- 观察面截取后必须**研磨、抛光、染色或"缀饰"**才能获得较强衬度，使芯片内缺陷显示出来。

**（b）FIB 聚焦离子束剖面**
- 原理：**与 SEM 类似，但用离子源（镓或铟）代替电子源，用离子光学系统代替电子光学系统**。
- 能力：离子束流小时作扫描离子显微镜；**离子束流大时可局部去除和淀积靶材料，作芯片电路修改和局部剖切**。
- 定位：在**微米、纳米尺度**上实现微区剖面、金属切割及金属搭桥等"显微外科手术"，是**芯片级失效定位的重要支撑技术**。
- 与 TEM 的关系：**做 TEM 分析必须用 FIB 做微区定点制样和提取**。

### 4. 光探测类分析的前置要求

若后续要做微光探测 / OBIRCH / TIVA / SEI（见 `./chip-fa-localization`），制样必须保证：
- **从样品顶部或背面均可探测**（背面可及性对多层金属与倒装封装至关重要）；
- 背面分析需要**芯片减薄 + 背面加固处理**（书内第 2 章 2.5.2 列为新材料/新封装带来的新技术挑战）。

### 5. 局部电路修改验证

用 FIB 做**金属切割与金属搭桥**，在样品上人为改变电路连接，验证"若该节点断开/短接，失效现象是否变化"——这是把定位结论变成因果证据的手段，不是修电路。

---

## B · 边界

1. **制样不可逆。** 每次制样前必须完成非破坏（X-ray / SAM / 热点 / 密封性 / 内部气氛）与半破坏（开封后目检、内部气氛、多余物提取）的信息采集。这一步在所有流程里都排在制样之前，见 `./chip-fa-procedure`。
2. 本章的试剂配方、刻蚀参数、减薄厚度**书中未给出可直接执行的数值**，属产线与实验室专有工艺；本技能只给选型与顺序逻辑，**具体参数必须以本单位工艺文件与现行设备手册为准**。
3. **本章成书于 2015 年**，先进封装（2.5D/3D、TSV、超薄芯片）与宽禁带器件的制样要求更苛刻，需补现行资料。
4. 铜互连 + 低 k 介质的剥层难度与铝互连差异很大（书内第 2 章把"新材料的剥离技术"列为十大挑战之一），不可照搬铝工艺。
5. 本技能不承担**样品毁损责任**：制样前应先确认样品是否为唯一失效件、是否需留存原始状态证据。

File: references/standards-jesd22.md
# JESD22 应力试验方法速查（一手标准原文蒸馏）

> **源**：IMA 共享知识库「SemiAsk 半导体标准」（JEDEC/MIL/GJB/IPC 标准原文库），
> 取 JEDEC JESD22-A101D.01/A102E/A104F/A105D/A106B.01/A108F/A109B/A110E/A118B/A122A、
> JESD22-B116B、IPC/JEDEC J-STD-020E 等标准原文（翻译版）逐条蒸馏。
> **源等级 L1.5**（标准原文转述，非二手文章）——比 standards.md（L2 文章源）高一档；
> 但翻译版 PDF 存在 OCR/翻译噪声，**引用具体数值判据前仍应回英文原版核对**。

## R · 原文锚点（≤150 字/段）

> "对于在24小时或更短时间内达到吸收平衡的部件，HAST测试相当于在85ºC/85%RH下至少1000小时。" ——JESD22-A110E §3.1 注5

> "如果任何给定测试的中断次数超过指定周期总次数的10%，则必须从一开始就重新启动测试。" ——JESD22-A104F §5 / A106B.01 §4

> "HTRB测试被配置为反向设备样本的偏置主要功率处理接头。这些设备通常在处于或接近最大额定击穿电压和/或电流水平的静态工作模式下工作。HTRB测试通常适用于电源设备。" ——JESD22-A108F §4.2.3.3

## I · 骨架一：试验条件总表（JEDEC 口径，按家族分组）

### 湿热/潮热家族（对 H3TRB 用户：这是 A101 的"家族成员表"）

| 标准 | 名称 | 条件 | 偏置 | 典型时长 | 筛选机理 |
|---|---|---|---|---|---|
| **A101D.01** | 稳态温湿偏压寿命（THB/85-85） | **85±2°C / 85±5%RH**（湿球 81.0°C，蒸汽压 49.1 kPa） | **带偏置** | 1000 +168/−24 h | 水汽沿封装/界面渗透：腐蚀、离子迁移、漏电 |
| **A110E** | 偏压 HAST | **130±2°C / 85±5%RH / 230 kPa / 96+2/−0 h**；或 110±2°C / 85%RH / 122 kPa / 264 h | 带偏置 | 96 h（≈85/85 ≥1000 h） | 同 A101 机理的加速版 |
| **A118B.01** | **无偏压** HAST | 130±2°C / 85±5%RH / 96 h；或 110±2°C / 85%RH / 264 h | **无偏置** | 96/264 h | 专抓**会被偏压掩盖**的机理（如电解腐蚀之外的封装内部劣化） |
| **A102E** | 无偏压高压釜（Autoclave） | **121±2°C / 100%RH（冷凝）/ 205 kPa / 96 h**（历史档 24/48/96/168/240/336 h） | 无偏置 | 96 h | 强迫表面水汽入封：分层、金属化腐蚀；**不适用于 FR4/聚酰亚胺带基板封装** |
| **A100E** | 凝结循环温湿偏压 | 循环温湿 + 表面凝结 + 偏压 | 带偏置 | — | 直接考核凝结工况 |

**湿热家族共通纪律**（A101/A110/A118 一致）：
- 升降温（ramp）**<3 h**，全程干球温度必须始终高于湿球温度（防凝结，Autoclave 除外）；ramp 第一段 RH ≥50%（防封装内水汽被烤出）。
- 去离子水/蒸馏水室温电阻率 **≥1 MΩ·cm**；试验夹具/板/插座离子污染受控；样品距腔壁 ≥3 cm、不受加热器直接辐射。
- **偏置四原则**：最小功耗、相邻引脚电位交替、尽量分散金属化间电位差、工作范围内最大化电压。
- **连续 vs 循环偏置判定表**（A101/A110 一致）：ΔTja<5°C 或功耗<200 mW → 连续偏置更严；ΔTja≥10°C → **循环偏置更严**（功耗加热把水汽赶离芯片，关断期才能吸附水分）；循环偏置周期：封装 ≥2 mm 取 ≤2 h，<2 mm 取 ≤30 min（A101 推荐 1h 通 / 1h 断）。
- **读出窗口**：试验结束 **48 h 内**做电测；中途读数须 96 h 内恢复应力；密封防潮袋（非真空、无干燥剂）内时钟按 1/3 计 → 可延至 144/288 h。

### 温循与热冲击家族（TC vs TS 的 JEDEC 原文口径）

| 标准 | 名称 | 介质 | 条件 | 关键参数 |
|---|---|---|---|---|
| **A104F** | 温度循环（TC） | **空气**（单/双/三箱；明确**不含**液浴热冲击） | A −55/+85；C −65/+150；G −40/+85；J 0/+100；I +115 等（条件 A~T） | 组件级 1–3 cph；浸泡模式 1–4（min 5/10/15 min）；浸泡公差 Ts(max) −5/+10~15°C、Ts(min) +5/−10°C |
| **A106B.01** | 热冲击（TS，双液浴） | **液体**（全氟碳化物/水） | A 85/−40；B 100/0；C 125/−55；D 150/−65（热端 +10/−0，冷端 +0/−10） | **转移时间 ≤20 s**；液浴性能要求（沸点/密度>1.6/介电强度>300 V/mil/残留<50 ppm） |
| **A105D** | 功率+温循环 | 空气箱 + 通断电 | 条件 A −40/+85（B 到 +125）；每个极端**驻留 ≥10 min**，过渡 ≤20~30 min | 默认**通电 5 min / 断电 5 min**；占空比可调；焊料互连 <1–2 cph |

**温循纪律**（A104F/A106B 一致）：
- **中断 >10% 循环数 → 从头重跑**（两标准原文明文）。
- 焊料互连疲劳评估：循环时间 **≥30 min**，ramp **≤15°C/min（首选 10–14）**，避免瞬态热梯度（大热质量样品需要慢 ramp 补偿）；组件级 ramp 不敏感但过快会"无意造出接近热冲击的环境"。
- 双箱 TC 负载转移 **<1 min**。
- 锡须评估专用条件（A104F §5.1.3）：3 cph、浸泡 5–10 min（模式 2）。
- **Pb/Sn 焊料 Ts(max)>125°C 不推荐**（动态再结晶风险）；高温可能超过封装材料 Tg，制造出现场见不到的失效机制。
- 失效判据自带"密封装置补做 A109 检漏"条款。

### 功率器件偏置寿命（A108F——对功率封装工程师最核心的一节）

A108F 按**偏置配置**而非仅温度定义了四个方法，功率器件占三个：

| 方法 | 偏置对象 | 工作点 | 适用 |
|---|---|---|---|
| **HTFB** 高温正向偏置 | 主功率结正向偏置 | 静态或脉冲（脉冲用于逼近最大额定电流）；偏置使器件内固态结偏置数最大 | **电源器件、二极管、分立晶体管**（通常不用于 IC） |
| **HTRB** 高温反向偏置 | 主功率结反向偏置 | **处于或接近最大额定击穿电压**的静态模式 | **电源器件**（HV-H3TRB 的 JEDEC 母方法） |
| **HTGB** 高温栅偏置 | 栅极/氧化层 | 处于或接近**最大额定氧化层击穿电压**的静态模式 | **电源器件**（SiC MOSFET 栅氧考核母方法） |
| HTOL/LTOL | 工作节点动态偏置 | 最大工作电压（可加速但 ≤ 绝对最大额定值、须厂商同意）；LTOL 找热载流子 | 逻辑/存储器件 |

**A108F 关键纪律**：
- 腔温公差 ±5°C；应力电压默认**最大工作电压**（升压需厂商同意且不超绝对最大额定值）。
- 去偏置前**先冷却到 ≤55°C**（偏置中断 ≤1 min 不算去偏置）。
- **读出窗口**：高压器件（>10 V）≤**96 h**，其余 ≤**168 h**；超窗须按表 1 补应力（≤168h 超窗补 min(24h, 50%应力间隔)；>336h 补 min(48h, 50%)）或保持偏置后测量。
- 中期/终测允许高温测试，但**必须先完成常温测试**；中期测后 10 min 内恢复偏置。
- 寿命老化的应力持续时间按 JEP122 加速模型与 JESD47 鉴定要求定；短时高温偏置（老化/burn-in）筛早期失效不属本方法范围。

### 功率循环（A122A vs A105D——IGBT 寿命试验的 JEDEC 口径）

| 维度 | **A122A** 纯功率循环 | **A105D** 功率+温循环 |
|---|---|---|
| 温度分布 | **非等温**（Tj(test)/T1/T2 空间温度分布，模拟开关产生的真实梯度） | 等温箱循环 + 同步通断电 |
| 条件 | A–E：T(min) 25/25/10/10/40 → T(max) +100/+125/+100/+125/+100（公差 max +10/−5、min +5/−10） | −40/+85（B 到 +125） |
| 频率 | 典型 **2–6 cph** | 5min 通/5min 断默认；驻留 ≥10 min |
| 加热方式 | 实际功率器件 / 蛇形加热线 / 热测试芯片 / 外接加热器（按兴趣测试点选，须代表应用） | 器件自身功耗 |
| 冷却 | 恒定或可变（强迫风冷/水冷板/珀尔帖/热管）；**变功率/变冷却**可做小循环、待机模式、加速度建模 | — |
| 关键纪律 | **功率由加热器上的电压/电流传感计算，不许用电源面板显示值**；建议连续温度监测 + 超温关断；用 TCR（JESD33）校准功率-温度设定；**TIM/加热器粘结线厚度是关键变量**；散热器风冷慢会拖长测试 | 防止热失控；不超过最大壳/结温；LN2 防直接接触 |
| 定位 | 表征/补充工具，**仅在技术上合理时**可替代 A104/A105；模拟近室温使用条件，**非高加速**（不能外推到机舱/航天严酷环境） | 鉴定用破坏性试验 |
| 失效判据 | 密封性（A109）、参数、功能、目标测试点的机械损伤 | 同左 |

## I · 骨架二：J-STD-020E 湿敏等级（MSL）定量表（爆米花/分层判据的权威口径）

- **MSL 等级与地板寿命**（Table 5-1）：1 = 无限（≤30°C/85%RH 浸泡 168 h）；2 = 1 年；2a = 4 周；3 = 168 h；4 = 72 h；5 = 48 h；5a = 24 h；6 = TOL（标签时间，回流前必须烘）。
- **标准浸泡条件**（30°C/60%RH 列）：L2a 696 h；L3 192 h；L4 96 h；L5 72 h；L5a 48 h。加速等效（40°C/60%RH）：L2a 120 h；L4 20 h；L5 15 h；L5a 10 h。可用材料活化能 Ea 0.40–0.48 或 0.30–0.39 eV（按 A120 测定）换算加速浸泡。
- **分类温度 Tc**（无铅，Table 4-2，按封装厚度/体积）：薄小封装 260°C；大厚封装最低 245°C（SnPb：235/220°C）。MSL 必须标注回流温度。
- **分类回流剖面**（无铅）：预热 150→200°C 60–120 s；TL=217°C 以上 60–150 s；峰值 Tp（供应商 ≥Tc，用户 ≤Tc），Tc 之上 30 s；升速率 ≤3°C/s、降 ≤6°C/s；25°C→峰值 ≤8 min；**3 次回流循环**，间隔 5–60 min；出炉后 ≤4 h 内回流。
- **流程**：烘 125+5/−0°C ≥24 h → 定级浸泡 → 3× 回流 → 40X 外观 + 电测 + C-SAM。样本：分类 11 只 / 无可靠性测试重分类 22 只，≥2 个非连续装配批。
- **分层判据**（6.2.1，金属引线框封装）：芯片**正面无分层**；所有可键合面（含 downbond/LOC 引线框）无分层；沿隔离金属特征无分层；**散热/背面导电型封装的装片区分层/开裂 <50%**；无全长表面断裂特征。基板型封装（BGA/LGA）界面分层**变化 ≤10%**。分层≠必然拒收，但需按 A113+JESD47 做可靠性评估。

## I · 骨架三：检漏的 JEDEC 事实（A109B）

- **A109B 本身不定义泄漏速率限值**——它是一个"指针"标准：商业密封产品按 **MIL-STD-750 TM1071**（任意密封要求）或 **MIL-STD-883 Method 1014**（微电路）执行。她meticity 数值判据（细检 R1/粗检氟油）的权威源头在军标，不在 JEDEC。
- TC/TS/PCT 等试验的失效判据条款均自带"密封封装补做检漏（A109）"——**环境应力试验后必复测气密性**是 JEDEC 家族的固定动作。

## A · 案例（判读示范）

某塑封模块在 uHAST（A118B，130°C/96h 无偏置）后批量失效，而 A110E（带偏置）同条件通过。判读路径：无偏压设计专抓"被偏置加热掩盖"的机理——通电自热把水汽赶离芯片，失效被推迟；关断状态水汽才充分吸附。优先查封装材料吸水率与界面粘接（而非芯片本体），并核对样品 Tg 是否 <130°C（A118B 明文警告 >Tg 产生不现实失效）。

## E · 执行步骤（选试验条件时的纪律）

1. **先定机理再定条件**：所有 A 系标准反复强调"浸泡模式/循环速率/条件应与目标失效机制匹配"（JESD94 知识型测试方法）。别拿默认条件直接当鉴定方案。
2. **湿热族选型**：要"现场等效"选 A101（85/85）；要加速选 A110E（130/85）；怀疑"偏置掩盖"选 A118B；要看冷凝稳健性选 A102E（注意 FR4/胶带基板禁用）。
3. **温循选型**：温度梯度重要（焊点疲劳、TIM、互连）→ A104F 慢 ramp 控梯度；要看"突然暴露"抗性 → A106B 液浴（转移 ≤20 s 是 TC/TS 的分界动作）。
4. **功率器件寿命**：HTRB（反向）/HTGB（栅）/HTFB（正向）按结与电压极性选，工作点贴最大额定击穿/氧化层电压；功率循环按 A122A（非等温、贴近真实梯度）——IGBT 寿命曲线实验设计对齐这两条。
5. **记录合规项**（各标准 §7 总结清单）：条件与公差、循环数/时长、偏置配置、Tj 超腔温量、读出窗口、样本量、失效判据——鉴定报告缺项即不合规。
6. 需要军标判据（检漏限值、GJB 548 方法号）→ 工作区 SemiAsk 库另有 MIL-STD-883K（方法 1014 等）与 GJB 548B/C 全文，可按需继续蒸馏。

## B · 边界

1. 本模块蒸馏自**中文翻译版 PDF**，存在翻译/OCR 噪声：关键数值（公差、时长、速率）引用前回 JEDEC/IPC 英文原版核对；表内条件若有出入以原文为准。
2. JEDEC 试验方法只规定"怎么做"，**pass/fail 判据在鉴定文件（JESD47、采购文件、AEC-Q 系列）里**——A109B 指向 MIL-STD 即此逻辑。
3. 各标准明文警告：温度超过封装材料有效 Tg 会产生现场见不到的失效机制——超温条件的外推要补 JESD94 应用特定鉴定论证。
4. A122A 功率循环是"近室温使用条件模拟"，**不是加速寿命试验**——用它的循环数外推现场寿命属误用。
5. 库内 MIL-STD-883K（68–80 MB 两卷）、GJB 548B/C、IPC-7095D、JESD51 热测试族等**未在本轮取全文**，属待蒸馏余量，不在本模块覆盖声明内。

File: references/standards.md
# 模块 13 · 可靠性测试标准体系（v3.1.0，源自 IMA 知识库蒸馏）

> **源等级声明**：本模块蒸馏自用户 IMA 知识库收藏的行业文章（公众号二手源，证据级 L2），
> 主要来源：《评估半导体产品寿命的可靠性测试及标准》《半导体常见可靠性考评项目以及评价标准介绍》
> 《一文了解芯片可靠性测试》（含 AEC-Q006 解读，电子五所 吴钰凤等）《陶瓷封装可靠性测试：温度循环≠热冲击》。
> 数值为行业通行量级，**正式认证以标准原文现行版为准**。

## R · 原文锚点

> 产品缺陷属于质量问题，而产品在保修期内频繁出现故障则属于可靠性问题。
> ——《评估半导体产品寿命的可靠性测试及标准》

> AEC-Q006 规定铜线键合器件的 TC、HAST/THB、PTC、HTSL 试验需做两倍应力（2X），并增加 CSAM、键合剪切/拉力和剖面检查等物理分析。
> ——《一文了解芯片可靠性测试》附录 AEC-Q006 解读

## I · 骨架：可靠性测试 = "浴盆曲线三段 × 应力类型 × 认证标准"三张表

### 表 A · 常用考核项目 — 条件与判据（量化）

| 项目 | 缩写 | 典型条件 | 判据/失效机制 |
|---|---|---|---|
| 高温工作寿命 | HTOL | 125℃，额定偏置，500~1000h | 电参数（漏电、Vth）漂移 ≤10~20%；FIT 达标（如 ≤10 FIT） |
| 低温工作寿命 | LTOL | 低温+偏压 | 评估热载流子（HCI）失效概率 |
| 高温存储 | HTSL/HTST | 150℃ 氮气炉，500~1000h | 扩散/氧化/**IMC 生长**/材料降解（评估键合 IMC 的主手段） |
| 温度循环 | TC/TCT | -65~+150℃，500~1000 次，气态介质，温变速率 1~5℃/min | CTE 失配疲劳：分层、封装裂、焊点断；ECU 需 1000 次验证 10 年寿命 |
| 热冲击 | TS/TST | 液浴双槽，转换 ≤1min，温变速率 ≥30℃/min，10~100 次 | 瞬时应力：脆断、键合点脱离、气密封装泄漏（与 TC 的分界见下） |
| 温湿偏压 | THB | 85℃/85%RH + 偏压 | 铝腐蚀为主 |
| 高加速温湿 | HAST | 110~130℃/85%RH，偏压 1.1~1.3 倍额定，96~168h，约 2.3 atm | 漏电增加 ≤1 个数量级；腐蚀/分层 |
| 高压炉 | PCT | 130℃/85%RH/2 atm（100%RH 饱和） | 厚封装耐湿；对薄封装应力过大，**引线框架产品用 PCT、基板产品用 UHAST** |
| 无偏压高加速 | UHAST | 85%RH 非饱和，无偏压 | 电偶腐蚀/直接化学腐蚀 |
| 功率温循 | PTC | 温循 + 周期通断电 | 通断电+温度复合 |
| 高温反偏 | HTRB | 125℃ + 反向偏压，数百小时 | 反向漏电稳定性（用户 HV-H3TRB 即此族） |
| 湿热反偏 | H3TRB/WHTOL | 85℃/85%RH + 反偏，500h | 湿气致金属迁移/绝缘下降 |
| 电迁移 | EM | 电流密度 ≥1×10⁶ A/cm²，150~250℃ | 电阻变化率 ≤10%，无断/短路 |
| NBTI | — | 125~150℃，负偏 1000h | ΔVth ≤50mV |
| 机械冲击 | MS | 1500G，3~5 次/方向（车规更高） | 无破损、无焊球断裂 |
| 振动 | — | 10~2000Hz，20G | 电参数稳定 |
| 焊球剪切 | BS | 剪切速度 100~500μm/s | 满足 JESD22-B117 |
| 气密检漏 | — | 氦质谱/压力染色 | 漏率 ≤1×10⁻⁸ atm·cc/s（军标更严） |
| ESD/LU | HBM/LU | HBM ±2~8kV 分级；LU 注入 100~500mA | 无不可恢复闩锁 |

### 表 B · TC 与热冲击（TS）选型分界（易混点）

| 维度 | 温度循环 TC | 热冲击 TS |
|---|---|---|
| 温变速率 | 1~5℃/min（渐变） | ≥30℃/min（骤变，双槽转换 ≤1min） |
| 应力本质 | **长期疲劳累积** | **瞬时极限应力** |
| 典型失效 | 材料疲劳裂纹、焊点蠕变、分层 | 脆性断裂、键合点/凸点脱离、气密封装泄漏 |
| 标准 | JESD22-A104、IEC 60068-2-14 | JESD22-A106、MIL-STD-883 |
| 适用 | 寿命预测、材料匹配（消费/车规/工业） | 极端环境验证、工艺缺陷筛查（航天/功率模块快速启停/回流抗裂） |

**判读规则**：失效怀疑"疲劳累积"选 TC；怀疑"瞬时脆断/键合脱离"选 TS。两者失效模式不互斥但敏感性不同，TC 复现不出来的缺陷可能在 TS 下暴露，反之亦然。

### 表 C · 认证标准地图

| 标准 | 范围 | 关键点 |
|---|---|---|
| JEDEC JESD22 系列 | 通用可靠性测试方法 | JC-14 固态产品质量与可靠性委员会制定；A104（TC）、A106（TS）、B117（剪切）、B120（Wire Pull） |
| AEC-Q100/Q101 | 车规 IC/分立器件 | 温度等级 Grade 0: -40~150℃ |
| **AEC-Q006** | **车规铜线键合器件**（2016 发布） | TC/HAST/THB/PTC/HTSL 全部 **2X 应力**；强制增加 CSAM + 球剪/球拉/切片物理分析 |
| AEC-Q102 | 车规光电器件 | HTOL/HTSL/HTRB/PTC/WHTOL/TC 矩阵 |
| MIL-STD-883 | 军用 | 条件更严苛 |
| IEC 60068-2-14 | 温变速率 | — |

### 预处理（Precon）——环境试验的先决条件

顺序：**热循环 → 烘烤（125℃/24h）→ 吸湿（蒸汽老化）→ 回流焊**。模拟运输-开箱-装机的吸湿与热应力，是 THB/HAST/TC 等环境试验的前置步骤；失效机制即**爆米花效应/分层**。判读意义：塑封器件环境试验前必须先 Precon，否则失效归类无法与客户端工艺对齐。

## E · 执行步骤（何时用本模块）

1. 用户问"某试验怎么做/条件是什么/判什么指标" → 查表 A + 表 C（对应标准）
2. 用户在 TC 与热冲击之间犹豫 → 表 B 分界规则
3. 涉及铜线键合器件车规认证 → **AEC-Q006 的 2X 应力 + 物理分析强制项**（即使不用铜线，"可靠性试验后加做 CSAM+拉力+切片"的组合也是键合可靠性评估的标准范式）
4. 设计试验矩阵 → 先 Precon、后环境应力、试验前后物理分析对照

## B · 边界

1. 本模块为**公众号二手源（L2）**，数值是行业通行量级；**认证用途必须回标准原文现行版核对**（AEC/JEDEC 版本更新频繁，如 AEC-Q100 Rev 已到 J 之后）。
2. 表 A 条件随封装形式、应用等级（消费/工业/车规/军标）变化，表中为"典型"而非"规定"。
3. PCT 对薄封装应力过大的结论源自 JEDEC 评估趋势，选用时按封装类型分流。
